Repository: pcalebho/MatNet

Website for selecting and finding materials: https://www.materialsuniversity.com/

File: app/static/sampleData.json
[
  {
    "fav": "TRUE",
    "name": "Magnesium AM60A-F, Die Cast",
    "density": 1.8,
    "modulus_of_elasticity": 45,
    "tensile_strength_yield": 131,
    "tensile_strength_ultimate": 241,
    "hardness_brinell": 65,
    "specific_heat_capacity": 1,
    "machinability": 100
  },
  {
    "fav": "TRUE",
    "name": "Aluminum 5254-O",
    "density": 2.66,
    "modulus_of_elasticity": 70.3,
    "tensile_strength_yield": 117,
    "tensile_strength_ultimate": 241,
    "hardness_brinell": 58,
    "specific_heat_capacity": 0.9,
    "machinability": 130
  },
  {
    "fav": "FALSE",
    "name": "Aluminum 5456-O",
    "density": 2.66,
    "modulus_of_elasticity": 71,
    "tensile_strength_yield": 159,
    "tensile_strength_ultimate": 310,
    "hardness_brinell": 83,
    "specific_heat_capacity": 0.9,
    "machinability": 130
  },
  {
    "fav": "FALSE",
    "name": "Aluminum 5086-O",
    "density": 2.66,
    "modulus_of_elasticity": 71,
    "tensile_strength_yield": 117,
    "tensile_strength_ultimate": 262,
    "hardness_brinell": 70,
    "specific_heat_capacity": 0.9,
    "machinability": 130
  },
  {
    "fav": "FALSE",
    "name": "Aluminum 5154-O",
    "density": 2.66,
    "modulus_of_elasticity": 70.3,
    "tensile_strength_yield": 117,
    "tensile_strength_ultimate": 241,
    "hardness_brinell": 58,
    "specific_heat_capacity": 0.9,
    "machinability": 130
  },
  {
    "fav": "FALSE",
    "name": "Aluminum 5154-H38",
    "density": 2.66,
    "modulus_of_elasticity": 70.3,
    "tensile_strength_yield": 269,
    "tensile_strength_ultimate": 331,
    "hardness_brinell": 80,
    "specific_heat_capacity": 0.9,
    "machinability": 150
  },
  {
    "fav": "FALSE",
    "name": "Aluminum 5083-O",
    "density": 2.66,
    "modulus_of_elasticity": 71,
    "tensile_strength_yield": 145,
    "tensile_strength_ultimate": 290,
    "hardness_brinell": 77,
    "specific_heat_capacity": 0.9,
    "machinability": 130
  },
  {
    "fav": "FALSE",
    "name": "Aluminum 5083-H116; 5083-H321",
    "density": 2.66,
    "modulus_of_elasticity": 71,
    "tensile_strength_yield": 228,
    "tensile_strength_ultimate": 317,
    "hardness_brinell": 85,
    "specific_heat_capacity": 0.9,
    "machinability": 130
  },
  {
    "fav": "FALSE",
    "name": "Aluminum 5456-H116; 5456-H321",
    "density": 2.66,
    "modulus_of_elasticity": 71,
    "tensile_strength_yield": 255,
    "tensile_strength_ultimate": 352,
    "hardness_brinell": 90,
    "specific_heat_capacity": 0.9,
    "machinability": 130
  },
  {
    "fav": "FALSE",
    "name": "Aluminum 5254-H32",
    "density": 2.66,
    "modulus_of_elasticity": 70.3,
    "tensile_strength_yield": 207,
    "tensile_strength_ultimate": 269,
    "hardness_brinell": 67,
    "specific_heat_capacity": 0.9,
    "machinability": 130
  },
  {
    "fav": "FALSE",
    "name": "AISI 1006 Steel, hot rolled bar, 19-32 mm (0.75-1.25 in) round",
    "density": 7.872,
    "modulus_of_elasticity": 206,
    "tensile_strength_yield": 165,
    "tensile_strength_ultimate": 295,
    "hardness_brinell": 86,
    "specific_heat_capacity": 0.481,
    "machinability": 50
  },
  {
    "fav": "FALSE",
    "name": "AISI 1006 Steel, cold drawn",
    "density": 7.872,
    "modulus_of_elasticity": 206,
    "tensile_strength_yield": 285,
    "tensile_strength_ultimate": 330,
    "hardness_brinell": 95,
    "specific_heat_capacity": 0.481,
    "machinability": 50
  },
  {
    "fav": "FALSE",
    "name": "AISI 1045 Steel, cold drawn, 19-32 mm (0.75-1.25 in) round",
    "density": 7.85,
    "modulus_of_elasticity": 206,
    "tensile_strength_yield": 530,
    "tensile_strength_ultimate": 625,
    "hardness_brinell": 179,
    "specific_heat_capacity": 0.486,
    "machinability": 55
  },
  {
    "fav": "FALSE",
    "name": "AISI 1045 Steel, turned, ground, and polished, 19-32 mm (0.75-1.25 in) round",
    "density": 7.85,
    "modulus_of_elasticity": 206,
    "tensile_strength_yield": 405,
    "tensile_strength_ultimate": 675,
    "hardness_brinell": 212,
    "specific_heat_capacity": 0.486,
    "machinability": 56
  },
  {
    "fav": "FALSE",
    "name": "AISI 1030 Steel, cold drawn, 19-32 mm (0.75-1.25 in) round",
    "density": 7.85,
    "modulus_of_elasticity": 206,
    "tensile_strength_yield": 440,
    "tensile_strength_ultimate": 525,
    "hardness_brinell": 149,
    "specific_heat_capacity": 0.486,
    "machinability": 70
  },
  {
    "fav": "FALSE",
    "name": "AISI 1045 Steel, as cold drawn, 16-22 mm (0.625-0.875 in) round",
    "density": 7.87,
    "modulus_of_elasticity": 206,
    "tensile_strength_yield": 585,
    "tensile_strength_ultimate": 655,
    "hardness_brinell": 187,
    "specific_heat_capacity": 0.486,
    "machinability": 56
  },
  {
    "fav": "FALSE",
    "name": "AISI 1045 Steel, cold drawn, annealed, 19-32 mm (0.75-1.25 in) round",
    "density": 7.85,
    "modulus_of_elasticity": 206,
    "tensile_strength_yield": 505,
    "tensile_strength_ultimate": 585,
    "hardness_brinell": 170,
    "specific_heat_capacity": 0.486,
    "machinability": 65
  },
  {
    "fav": "FALSE",
    "name": "AISI 1006 Steel, cold drawn bar, 19-32 mm (0.75-1.25 in) round",
    "density": 7.872,
    "modulus_of_elasticity": 206,
    "tensile_strength_yield": 285,
    "tensile_strength_ultimate": 330,
    "hardness_brinell": 95,
    "specific_heat_capacity": 0.481,
    "machinability": 50
  },
  {
    "fav": "FALSE",
    "name": "AISI 5140 Steel, oil quenched 845°C (1550°F), 595°C (1100°F) temper, 13 mm (0.5 in.) round",
    "density": 7.85,
    "modulus_of_elasticity": 205,
    "tensile_strength_yield": 779,
    "tensile_strength_ultimate": 896,
    "hardness_brinell": 269,
    "specific_heat_capacity": 0.452,
    "machinability": 65
  },
  {
    "fav": "FALSE",
    "name": "AISI 8650 Steel, annealed",
    "density": 7.85,
    "modulus_of_elasticity": 205,
    "tensile_strength_yield": 385,
    "tensile_strength_ultimate": 715,
    "hardness_brinell": 212,
    "specific_heat_capacity": 0.475,
    "machinability": 60
  },
  {
    "fav": "FALSE",
    "name": "AISI 4140 Steel, normalized at 870°C (1600°F), reheated to 845°C (1550°F), oil quenched, 205°C (400°F) temper, 25 mm (1 in.) round",
    "density": 7.85,
    "modulus_of_elasticity": 205,
    "tensile_strength_yield": 1740,
    "tensile_strength_ultimate": 1970,
    "hardness_brinell": 578,
    "specific_heat_capacity": 0.473,
    "machinability": 65
  },
  {
    "fav": "FALSE",
    "name": "AISI 4140H Steel, heat treated, tempered 260°C (500°F), 25 mm (1 in.) round",
    "density": 7.85,
    "modulus_of_elasticity": 205,
    "tensile_strength_yield": 1660,
    "tensile_strength_ultimate": 1860,
    "hardness_brinell": 534,
    "specific_heat_capacity": 0.473,
    "machinability": 65
  },
  {
    "fav": "FALSE",
    "name": "AISI 4140 Steel, normalized at 870°C (1600°F), reheated to 845°C (1550°F), oil quenched, 260°C (500°F) temper, 25 mm (1 in.) round",
    "density": 7.85,
    "modulus_of_elasticity": 205,
    "tensile_strength_yield": 1660,
    "tensile_strength_ultimate": 1860,
    "hardness_brinell": 534,
    "specific_heat_capacity": 0.473,
    "machinability": 65
  },
  {
    "fav": "FALSE",
    "name": "AISI Type S24100 Stainless Steel 6.4 mm diameter annealed rod, 60% cold reduction",
    "density": 7.78,
    "modulus_of_elasticity": 200,
    "tensile_strength_yield": 1550,
    "tensile_strength_ultimate": 1830,
    "hardness_brinell": 413,
    "specific_heat_capacity": 0.48,
    "machinability": 30
  },
  {
    "fav": "FALSE",
    "name": "AISI 4140 Steel, oil quenched, 205°C (400°F) temper, 25 mm (1 in.) round",
    "density": 7.85,
    "modulus_of_elasticity": 205,
    "tensile_strength_yield": 1520,
    "tensile_strength_ultimate": 1800,
    "hardness_brinell": 520,
    "specific_heat_capacity": 0.473,
    "machinability": 65
  },
  {
    "fav": "FALSE",
    "name": "AISI 4140H Steel, oil quenched, tempered 205°C (400°F), 25 mm (1 in.) round",
    "density": 7.85,
    "modulus_of_elasticity": 205,
    "tensile_strength_yield": 1520,
    "tensile_strength_ultimate": 1800,
    "hardness_brinell": 520,
    "specific_heat_capacity": 0.473,
    "machinability": 65
  },
  {
    "fav": "FALSE",
    "name": "AISI 4140H Steel, heat treated, tempered 315°C (600°F), 25 mm (1 in.) round",
    "density": 7.85,
    "modulus_of_elasticity": 205,
    "tensile_strength_yield": 1570,
    "tensile_strength_ultimate": 1730,
    "hardness_brinell": 495,
    "specific_heat_capacity": 0.473,
    "machinability": 65
  },
  {
    "fav": "FALSE",
    "name": "AISI 4140 Steel, normalized at 870°C (1600°F), reheated to 845°C (1550°F), oil quenched, 315°C (600°F) temper, 25 mm (1 in.) round",
    "density": 7.85,
    "modulus_of_elasticity": 205,
    "tensile_strength_yield": 1570,
    "tensile_strength_ultimate": 1730,
    "hardness_brinell": 495,
    "specific_heat_capacity": 0.473,
    "machinability": 65
  },
  {
    "fav": "TRUE",
    "name": "AISI Type W1 Tool Steel, water quenched at 775°C (1425°F), tempered 350°C (660°F)",
    "density": 7.83,
    "modulus_of_elasticity": 205,
    "tensile_strength_yield": 1500,
    "tensile_strength_ultimate": 1680,
    "hardness_brinell": 498,
    "specific_heat_capacity": 0.461,
    "machinability": 40
  },
  {
    "fav": "TRUE",
    "name": "AISI Type S24100 Stainless Steel 6.4 mm diameter annealed rod, 50% cold reduction",
    "density": 7.78,
    "modulus_of_elasticity": 200,
    "tensile_strength_yield": 1410,
    "tensile_strength_ultimate": 1640,
    "hardness_brinell": 371,
    "specific_heat_capacity": 0.48,
    "machinability": 30
  }
]
