Repository: pcalebho/MatNet

Website for selecting and finding materials: https://www.materialsuniversity.com/

File: webscraper/output.yaml (part 1 of 5)
- category: Metal; Ferrous Metal; Alloy Steel; AISI 4000 Series Steel
  name: Overview of materials for AISI 4000 Series Steel
  notes: This property data is a summary of similar materials in the MatWeb database
    for the category "AISI 4000 Series Steel". Each property range of values reported
    is minimum and maximum values of appropriate MatWeb entries. The comments report
    the average value, and number of data points used to calculate the average. The
    values are not necessarily typical of any specific grade, especially less common
    values and those that can be most affected by additives or processing methods.
  properties:
  - - - Physical Properties
      - Metric
      - English
      - Comments
    - - Density
      - 7.75 - 7.85 g/cc
      - "0.280 - 0.284 lb/in\xB3"
      - 'Average value: 7.84 g/cc Grade Count:667'
    - - Particle Size
      - "6.70 - 12.0 \xB5m"
      - "6.70 - 12.0 \xB5m"
      - "Average value: 9.27 \xB5m Grade Count:12"
  - - - Mechanical Properties
      - Metric
      - English
      - Comments
    - - Hardness, Brinell
      - 50.0 - 578
      - 50.0 - 578
      - 'Average value: 280  Grade Count:605'
    - - Hardness, Knoop
      - 140 - 616
      - 140 - 616
      - 'Average value: 309  Grade Count:578'
    - - Hardness, Rockwell B
      - 68.0 - 112
      - 68.0 - 112
      - 'Average value: 96.3  Grade Count:533'
    - - Hardness, Rockwell C
      - 10.0 - 62.5
      - 10.0 - 62.5
      - 'Average value: 30.3  Grade Count:529'
    - - Hardness, Vickers
      - 36.0 - 1140
      - 36.0 - 1140
      - 'Average value: 307  Grade Count:580'
    - - Tensile Strength, Ultimate
      - 450 - 1970 MPa
      - 65300 - 285000 psi
      - 'Average value: 984 MPa Grade Count:562'
    - - Tensile Strength, Yield
      - 150 - 1860 MPa
      - 21800 - 270000 psi
      - 'Average value: 748 MPa Grade Count:560'
    - - Elongation at Break
      - 7.00 - 34.0 %
      - 7.00 - 34.0 %
      - 'Average value: 18.4 % Grade Count:556'
    - - Reduction of Area
      - 16.0 - 74.4 %
      - 16.0 - 74.4 %
      - 'Average value: 54.3 % Grade Count:463'
    - - Modulus of Elasticity
      - 192 - 213 GPa
      - 27800 - 30900 ksi
      - 'Average value: 205 GPa Grade Count:663'
    - - Compressive Yield Strength
      - 1650 - 1800 MPa
      - 239000 - 260000 psi
      - 'Average value: 1700 MPa Grade Count:12'
    - - Bulk Modulus
      - 152 - 170 GPa
      - 22000 - 24700 ksi
      - 'Average value: 160 GPa Grade Count:592'
    - - Poissons Ratio
      - 0.270 - 0.300
      - 0.270 - 0.300
      - 'Average value: 0.291  Grade Count:658'
    - - Fatigue Strength
      - 138 - 772 MPa
      - 20000 - 112000 psi
      - 'Average value: 528 MPa Grade Count:11'
    - - Fracture Toughness
      - "33.0 - 115 MPa-m\xBD"
      - "30.0 - 105 ksi-in\xBD"
      - "Average value: 67.3 MPa-m\xBD Grade Count:6"
    - - Machinability
      - 50.0 - 75.0 %
      - 50.0 - 75.0 %
      - 'Average value: 59.7 % Grade Count:562'
    - - Shear Modulus
      - 74.0 - 82.0 GPa
      - 10700 - 11900 ksi
      - 'Average value: 79.7 GPa Grade Count:658'
    - - Izod Impact
      - 9.00 - 138 J
      - 6.64 - 102 ft-lb
      - 'Average value: 63.6 J Grade Count:68'
    - - Charpy Impact
      - 15.0 - 94.9 J
      - 11.1 - 70.0 ft-lb
      - 'Average value: 42.7 J Grade Count:7'
  - - - Electrical Properties
      - Metric
      - English
      - Comments
    - - Electrical Resistivity
      - 0.00000200 - 0.0000263 ohm-cm
      - 0.00000200 - 0.0000263 ohm-cm
      - 'Average value: 0.0000219 ohm-cm Grade Count:636'
  - - - Thermal Properties
      - Metric
      - English
      - Comments
    - - CTE, linear
      - "10.4 - 14.6 \xB5m/m-\xB0C"
      - "5.78 - 8.11 \xB5in/in-\xB0F"
      - "Average value: 12.6 \xB5m/m-\xB0C Grade Count:287"
    - - Specific Heat Capacity
      - "0.470 - 0.477 J/g-\xB0C"
      - "0.112 - 0.114 BTU/lb-\xB0F"
      - "Average value: 0.475 J/g-\xB0C Grade Count:485"
    - - Thermal Conductivity
      - 40.0 - 52.0 W/m-K
      - "278 - 361 BTU-in/hr-ft\xB2-\xB0F"
      - 'Average value: 44.1 W/m-K Grade Count:597'
    - - Transformation Temperature
      - "296 - 833 \xB0C"
      - "565 - 1530 \xB0F"
      - "Average value: 625 \xB0C Grade Count:64"
  - - &id001
      - Component Elements Properties
      - Metric
      - English
      - Comments
    - &id002
      - Aluminum, Al
      - 0.0150 - 1.15 %
      - 0.0150 - 1.15 %
      - 'Average value: 0.166 % Grade Count:8'
    - &id003
      - Carbon, C
      - 0.0500 - 1.29 %
      - 0.0500 - 1.29 %
      - 'Average value: 0.300 % Grade Count:681'
    - &id004
      - Chromium, Cr
      - 0.250 - 18.0 %
      - 0.250 - 18.0 %
      - 'Average value: 0.885 % Grade Count:446'
    - &id005
      - Copper, Cu
      - 0.250 - 0.350 %
      - 0.250 - 0.350 %
      - 'Average value: 0.289 % Grade Count:9'
    - &id006
      - Iron, Fe
      - 78.8 - 98.9 %
      - 78.8 - 98.9 %
      - 'Average value: 96.8 % Grade Count:681'
    - &id007
      - Manganese, Mn
      - 0.300 - 3.00 %
      - 0.300 - 3.00 %
      - 'Average value: 0.709 % Grade Count:680'
    - &id008
      - Molybdenum, Mo
      - 0.0400 - 0.750 %
      - 0.0400 - 0.750 %
      - 'Average value: 0.253 % Grade Count:678'
    - &id009
      - Nickel, Ni
      - 0.100 - 3.80 %
      - 0.100 - 3.80 %
      - 'Average value: 2.05 % Grade Count:368'
    - &id010
      - Phosphorus, P
      - 0.000 - 0.0400 %
      - 0.000 - 0.0400 %
      - 'Average value: 0.0331 % Grade Count:662'
    - &id011
      - Silicon, Si
      - 0.100 - 1.05 %
      - 0.100 - 1.05 %
      - 'Average value: 0.244 % Grade Count:681'
    - &id012
      - Sulfur, S
      - 0.00200 - 0.400 %
      - 0.00200 - 0.400 %
      - 'Average value: 0.0381 % Grade Count:665'
    - &id013
      - Vanadium, V
      - 0.0140 - 0.120 %
      - 0.0140 - 0.120 %
      - 'Average value: 0.0867 % Grade Count:11'
  - - *id001
    - *id002
    - *id003
    - *id004
    - *id005
    - *id006
    - *id007
    - *id008
    - *id009
    - *id010
    - *id011
    - *id012
    - *id013
- category: Metal; Ferrous Metal; Alloy Steel; AISI 5000 Series Steel
  name: Overview of materials for AISI 5000 Series Steel
  notes: This property data is a summary of similar materials in the MatWeb database
    for the category "AISI 5000 Series Steel". Each property range of values reported
    is minimum and maximum values of appropriate MatWeb entries. The comments report
    the average value, and number of data points used to calculate the average. The
    values are not necessarily typical of any specific grade, especially less common
    values and those that can be most affected by additives or processing methods.
  properties:
  - - - Physical Properties
      - Metric
      - English
      - Comments
    - - Density
      - 7.80 - 7.85 g/cc
      - "0.282 - 0.284 lb/in\xB3"
      - 'Average value: 7.84 g/cc Grade Count:230'
  - - - Mechanical Properties
      - Metric
      - English
      - Comments
    - - Hardness, Brinell
      - 163 - 400
      - 163 - 400
      - 'Average value: 253  Grade Count:209'
    - - Hardness, Knoop
      - 188 - 369
      - 188 - 369
      - 'Average value: 279  Grade Count:186'
    - - Hardness, Rockwell B
      - 85.0 - 99.0
      - 85.0 - 99.0
      - 'Average value: 96.8  Grade Count:186'
    - - Hardness, Rockwell C
      - 11.0 - 66.0
      - 11.0 - 66.0
      - 'Average value: 27.9  Grade Count:198'
    - - Hardness, Vickers
      - 175 - 361
      - 175 - 361
      - 'Average value: 268  Grade Count:186'
    - - Tensile Strength, Ultimate
      - 570 - 2300 MPa
      - 82700 - 334000 psi
      - 'Average value: 1000 MPa Grade Count:199'
    - - Tensile Strength, Yield
      - 275 - 2000 MPa
      - 39900 - 290000 psi
      - 'Average value: 739 MPa Grade Count:199'
    - - Elongation at Break
      - 2.00 - 28.6 %
      - 2.00 - 28.6 %
      - 'Average value: 17.9 % Grade Count:199'
    - - Modulus of Elasticity
      - 200 - 210 GPa
      - 29000 - 30500 ksi
      - 'Average value: 206 GPa Grade Count:229'
    - - Bulk Modulus
      - 160 GPa
      - 23200 ksi
      - 'Average value: 160 GPa Grade Count:187'
    - - Poissons Ratio
      - 0.290 - 0.300
      - 0.290 - 0.300
      - 'Average value: 0.292  Grade Count:228'
    - - Machinability
      - 40.0 - 70.0 %
      - 40.0 - 70.0 %
      - 'Average value: 59.8 % Grade Count:189'
    - - Shear Modulus
      - 78.0 - 80.0 GPa
      - 11300 - 11600 ksi
      - 'Average value: 80.0 GPa Grade Count:226'
    - - Izod Impact
      - 10.0 - 41.0 J
      - 7.38 - 30.2 ft-lb
      - 'Average value: 20.8 J Grade Count:13'
  - - - Electrical Properties
      - Metric
      - English
      - Comments
    - - Electrical Resistivity
      - 0.00000200 - 0.0000228 ohm-cm
      - 0.00000200 - 0.0000228 ohm-cm
      - 'Average value: 0.0000188 ohm-cm Grade Count:226'
  - - - Thermal Properties
      - Metric
      - English
      - Comments
    - - CTE, linear
      - "11.9 - 14.9 \xB5m/m-\xB0C"
      - "6.61 - 8.28 \xB5in/in-\xB0F"
      - "Average value: 13.6 \xB5m/m-\xB0C Grade Count:80"
    - - Specific Heat Capacity
      - "0.470 - 0.519 J/g-\xB0C"
      - "0.112 - 0.124 BTU/lb-\xB0F"
      - "Average value: 0.482 J/g-\xB0C Grade Count:189"
    - - Thermal Conductivity
      - 40.0 - 52.0 W/m-K
      - "278 - 361 BTU-in/hr-ft\xB2-\xB0F"
      - 'Average value: 45.9 W/m-K Grade Count:188'
    - - Transformation Temperature
      - "218 - 910 \xB0C"
      - "424 - 1670 \xB0F"
      - "Average value: 622 \xB0C Grade Count:37"
  - - &id014
      - Component Elements Properties
      - Metric
      - English
      - Comments
    - &id015
      - Aluminum, Al
      - 0.0150 - 0.100 %
      - 0.0150 - 0.100 %
      - 'Average value: 0.0750 % Grade Count:3'
    - &id016
      - Boron, B
      - 0.000500 - 0.00300 %
      - 0.000500 - 0.00300 %
      - 'Average value: 0.00175 % Grade Count:48'
    - &id017
      - Carbon, C
      - 0.130 - 1.10 %
      - 0.130 - 1.10 %
      - 'Average value: 0.570 % Grade Count:230'
    - &id018
      - Chromium, Cr
      - 0.130 - 1.60 %
      - 0.130 - 1.60 %
      - 'Average value: 0.893 % Grade Count:230'
    - &id019
      - Iron, Fe
      - 96.2 - 98.6 %
      - 96.2 - 98.6 %
      - 'Average value: 97.5 % Grade Count:230'
    - &id020
      - Manganese, Mn
      - 0.200 - 1.30 %
      - 0.200 - 1.30 %
      - 'Average value: 0.747 % Grade Count:230'
    - &id021
      - Molybdenum, Mo
      - 0.0600 - 0.100 %
      - 0.0600 - 0.100 %
      - 'Average value: 0.0783 % Grade Count:35'
    - &id022
      - Nickel, Ni
      - 0.200 - 0.250 %
      - 0.200 - 0.250 %
      - 'Average value: 0.229 % Grade Count:34'
    - &id023
      - Phosphorus, P
      - 0.0150 - 0.0350 %
      - 0.0150 - 0.0350 %
      - 'Average value: 0.0328 % Grade Count:229'
    - &id024
      - Silicon, Si
      - 0.100 - 0.400 %
      - 0.100 - 0.400 %
      - 'Average value: 0.230 % Grade Count:229'
    - &id025
      - Sulfur, S
      - 0.00100 - 0.0450 %
      - 0.00100 - 0.0450 %
      - 'Average value: 0.0350 % Grade Count:229'
  - - *id014
    - *id015
    - *id016
    - *id017
    - *id018
    - *id019
    - *id020
    - *id021
    - *id022
    - *id023
    - *id024
    - *id025
- category: Metal; Ferrous Metal; Alloy Steel; AISI 6000 Series Steel
  name: Overview of materials for AISI 6000 Series Steel
  notes: This property data is a summary of similar materials in the MatWeb database
    for the category "AISI 6000 Series Steel". Each property range of values reported
    is minimum and maximum values of appropriate MatWeb entries. The comments report
    the average value, and number of data points used to calculate the average. The
    values are not necessarily typical of any specific grade, especially less common
    values and those that can be most affected by additives or processing methods.
  properties:
  - - - Physical Properties
      - Metric
      - English
      - Comments
    - - Density
      - 7.85 - 7.86 g/cc
      - "0.284 - 0.284 lb/in\xB3"
      - 'Average value: 7.85 g/cc Grade Count:37'
  - - - Mechanical Properties
      - Metric
      - English
      - Comments
    - - Hardness, Brinell
      - 170 - 363
      - 170 - 363
      - 'Average value: 281  Grade Count:37'
    - - Hardness, Knoop
      - 219 - 392
      - 219 - 392
      - 'Average value: 309  Grade Count:36'
    - - Hardness, Rockwell B
      - 92.0 - 100
      - 92.0 - 100
      - 'Average value: 98.0  Grade Count:36'
    - - Hardness, Rockwell C
      - 13.0 - 40.0
      - 13.0 - 40.0
      - 'Average value: 28.8  Grade Count:36'
    - - Hardness, Vickers
      - 207 - 384
      - 207 - 384
      - 'Average value: 299  Grade Count:36'
    - - Tensile Strength, Ultimate
      - 670 - 1240 MPa
      - 97200 - 180000 psi
      - 'Average value: 992 MPa Grade Count:34'
    - - Tensile Strength, Yield
      - 415 - 1230 MPa
      - 60200 - 178000 psi
      - 'Average value: 824 MPa Grade Count:34'
    - - Elongation at Break
      - 14.5 - 23.0 %
      - 14.5 - 23.0 %
      - 'Average value: 18.2 % Grade Count:34'
    - - Modulus of Elasticity
      - 205 - 207 GPa
      - 29700 - 30000 ksi
      - 'Average value: 205 GPa Grade Count:37'
    - - Bulk Modulus
      - 160 GPa
      - 23200 ksi
      - 'Average value: 160 GPa Grade Count:36'
    - - Poissons Ratio
      - '0.290'
      - '0.290'
      - 'Average value: 0.290  Grade Count:36'
    - - Machinability
      - 55.0 - 60.0 %
      - 55.0 - 60.0 %
      - 'Average value: 55.3 % Grade Count:36'
    - - Shear Modulus
      - 80.0 GPa
      - 11600 ksi
      - 'Average value: 80.0 GPa Grade Count:36'
    - - Izod Impact
      - 27.0 - 35.0 J
      - 19.9 - 25.8 ft-lb
      - 'Average value: 31.0 J Grade Count:4'
  - - - Electrical Properties
      - Metric
      - English
      - Comments
    - - Electrical Resistivity
      - 0.0000234 ohm-cm
      - 0.0000234 ohm-cm
      - 'Average value: 0.0000234 ohm-cm Grade Count:36'
  - - - Thermal Properties
      - Metric
      - English
      - Comments
    - - Specific Heat Capacity
      - "0.475 J/g-\xB0C"
      - "0.114 BTU/lb-\xB0F"
      - "Average value: 0.475 J/g-\xB0C Grade Count:36"
    - - Thermal Conductivity
      - 46.6 W/m-K
      - "323 BTU-in/hr-ft\xB2-\xB0F"
      - 'Average value: 46.6 W/m-K Grade Count:36'
  - - &id026
      - Component Elements Properties
      - Metric
      - English
      - Comments
    - &id027
      - Carbon, C
      - 0.150 - 0.540 %
      - 0.150 - 0.540 %
      - 'Average value: 0.487 % Grade Count:37'
    - &id028
      - Chromium, Cr
      - 0.400 - 1.20 %
      - 0.400 - 1.20 %
      - 'Average value: 0.944 % Grade Count:37'
    - &id029
      - Iron, Fe
      - 96.9 - 98.8 %
      - 96.9 - 98.8 %
      - 'Average value: 97.4 % Grade Count:37'
    - &id030
      - Manganese, Mn
      - 0.400 - 1.00 %
      - 0.400 - 1.00 %
      - 'Average value: 0.789 % Grade Count:37'
    - &id031
      - Phosphorus, P
      - 0.0350 %
      - 0.0350 %
      - 'Average value: 0.0350 % Grade Count:36'
    - &id032
      - Silicon, Si
      - 0.150 - 0.300 %
      - 0.150 - 0.300 %
      - 'Average value: 0.227 % Grade Count:37'
    - &id033
      - Sulfur, S
      - 0.0400 %
      - 0.0400 %
      - 'Average value: 0.0400 % Grade Count:36'
    - &id034
      - Vanadium, V
      - 0.100 - 0.150 %
      - 0.100 - 0.150 %
      - 'Average value: 0.149 % Grade Count:37'
  - - *id026
    - *id027
    - *id028
    - *id029
    - *id030
    - *id031
    - *id032
    - *id033
    - *id034
- category: Metal; Ferrous Metal; Alloy Steel; AISI 8000 Series Steel
  name: Overview of materials for AISI 8000 Series Steel
  notes: This property data is a summary of similar materials in the MatWeb database
    for the category "AISI 8000 Series Steel". Each property range of values reported
    is minimum and maximum values of appropriate MatWeb entries. The comments report
    the average value, and number of data points used to calculate the average. The
    values are not necessarily typical of any specific grade, especially less common
    values and those that can be most affected by additives or processing methods.
  properties:
  - - - Physical Properties
      - Metric
      - English
      - Comments
    - - Density
      - 7.75 - 7.85 g/cc
      - "0.280 - 0.284 lb/in\xB3"
      - 'Average value: 7.85 g/cc Grade Count:330'
  - - - Mechanical Properties
      - Metric
      - English
      - Comments
    - - Hardness, Brinell
      - 143 - 429
      - 143 - 429
      - 'Average value: 276  Grade Count:295'
    - - Hardness, Knoop
      - 169 - 682
      - 169 - 682
      - 'Average value: 310  Grade Count:307'
    - - Hardness, Rockwell B
      - 80.0 - 105
      - 80.0 - 105
      - 'Average value: 97.2  Grade Count:272'
    - - Hardness, Rockwell C
      - 10.0 - 64.0
      - 10.0 - 64.0
      - 'Average value: 31.1  Grade Count:257'
    - - Hardness, Vickers
      - 155 - 661
      - 155 - 661
      - 'Average value: 299  Grade Count:307'
    - - Tensile Strength, Ultimate
      - 450 - 1520 MPa
      - 65300 - 221000 psi
      - 'Average value: 968 MPa Grade Count:265'
    - - Tensile Strength, Yield
      - 240 - 1340 MPa
      - 34800 - 194000 psi
      - 'Average value: 756 MPa Grade Count:265'
    - - Elongation at Break
      - 9.00 - 31.3 %
      - 9.00 - 31.3 %
      - 'Average value: 18.6 % Grade Count:265'
    - - Reduction of Area
      - 31.0 - 62.5 %
      - 31.0 - 62.5 %
      - 'Average value: 53.6 % Grade Count:73'
    - - Modulus of Elasticity
      - 187 - 210 GPa
      - 27100 - 30500 ksi
      - 'Average value: 205 GPa Grade Count:326'
    - - Bulk Modulus
      - 160 - 170 GPa
      - 23200 - 24700 ksi
      - 'Average value: 160 GPa Grade Count:308'
    - - Poissons Ratio
      - 0.270 - 0.300
      - 0.270 - 0.300
      - 'Average value: 0.291  Grade Count:325'
    - - Fatigue Strength
      - 205 - 485 MPa
      - 29700 - 70300 psi
      - 'Average value: 335 MPa Grade Count:6'
    - - Fracture Toughness
      - "33.0 - 115 MPa-m\xBD"
      - "30.0 - 105 ksi-in\xBD"
      - "Average value: 67.3 MPa-m\xBD Grade Count:4"
    - - Machinability
      - 55.0 - 70.0 %
      - 55.0 - 70.0 %
      - 'Average value: 64.8 % Grade Count:304'
    - - Shear Modulus
      - 72.0 - 82.0 GPa
      - 10400 - 11900 ksi
      - 'Average value: 79.9 GPa Grade Count:329'
    - - Izod Impact
      - 14.0 - 115 J
      - 10.3 - 84.8 ft-lb
      - 'Average value: 65.1 J Grade Count:30'
  - - - Electrical Properties
      - Metric
      - English
      - Comments
    - - Electrical Resistivity
      - 0.00000200 - 0.0000234 ohm-cm
      - 0.00000200 - 0.0000234 ohm-cm
      - 'Average value: 0.0000218 ohm-cm Grade Count:321'
  - - - Thermal Properties
      - Metric
      - English
      - Comments
    - - CTE, linear
      - "11.2 - 14.8 \xB5m/m-\xB0C"
      - "6.22 - 8.22 \xB5in/in-\xB0F"
      - "Average value: 12.4 \xB5m/m-\xB0C Grade Count:103"
    - - Specific Heat Capacity
      - "0.470 - 0.475 J/g-\xB0C"
      - "0.112 - 0.114 BTU/lb-\xB0F"
      - "Average value: 0.475 J/g-\xB0C Grade Count:305"
    - - Thermal Conductivity
      - 37.6 - 52.0 W/m-K
      - "261 - 361 BTU-in/hr-ft\xB2-\xB0F"
      - 'Average value: 46.6 W/m-K Grade Count:325'
    - - Transformation Temperature
      - "397 - 828 \xB0C"
      - "747 - 1520 \xB0F"
      - "Average value: 649 \xB0C Grade Count:19"
  - - &id035
      - Component Elements Properties
      - Metric
      - English
      - Comments
    - &id036
      - Boron, B
      - 0.000500 - 0.00300 %
      - 0.000500 - 0.00300 %
      - 'Average value: 0.00175 % Grade Count:35'
    - &id037
      - Carbon, C
      - 0.130 - 0.650 %
      - 0.130 - 0.650 %
      - 'Average value: 0.311 % Grade Count:333'
    - &id038
      - Chromium, Cr
      - 0.300 - 1.00 %
      - 0.300 - 1.00 %
      - 'Average value: 0.502 % Grade Count:332'
    - &id039
      - Copper, Cu
      - 0.000 - 0.250 %
      - 0.000 - 0.250 %
      - 'Average value: 0.125 % Grade Count:3'
    - &id040
      - Iron, Fe
      - 96.1 - 99.1 %
      - 96.1 - 99.1 %
      - 'Average value: 97.3 % Grade Count:333'
    - &id041
      - Manganese, Mn
      - 0.500 - 1.05 %
      - 0.500 - 1.05 %
      - 'Average value: 0.825 % Grade Count:333'
    - &id042
      - Molybdenum, Mo
      - 0.0800 - 0.650 %
      - 0.0800 - 0.650 %
      - 'Average value: 0.215 % Grade Count:333'
    - &id043
      - Nickel, Ni
      - 0.150 - 1.00 %
      - 0.150 - 1.00 %
      - 'Average value: 0.549 % Grade Count:332'
    - &id044
      - Phosphorus, P
      - 0.000 - 0.0350 %
      - 0.000 - 0.0350 %
      - 'Average value: 0.0340 % Grade Count:330'
    - &id045
      - Silicon, Si
      - 0.100 - 0.600 %
      - 0.100 - 0.600 %
      - 'Average value: 0.237 % Grade Count:333'
    - &id046
      - Sulfur, S
      - 0.000 - 0.350 %
      - 0.000 - 0.350 %
      - 'Average value: 0.0403 % Grade Count:330'
  - - *id035
    - *id036
    - *id037
    - *id038
    - *id039
    - *id040
    - *id041
    - *id042
    - *id043
    - *id044
    - *id045
    - *id046
- category: Metal; Ferrous Metal; Alloy Steel; AISI 9000 Series Steel
  name: Overview of materials for AISI 9000 Series Steel
  notes: This property data is a summary of similar materials in the MatWeb database
    for the category "AISI 9000 Series Steel". Each property range of values reported
    is minimum and maximum values of appropriate MatWeb entries. The comments report
    the average value, and number of data points used to calculate the average. The
    values are not necessarily typical of any specific grade, especially less common
    values and those that can be most affected by additives or processing methods.
  properties:
  - - - Physical Properties
      - Metric
      - English
      - Comments
    - - Density
      - 7.75 - 7.87 g/cc
      - "0.280 - 0.284 lb/in\xB3"
      - 'Average value: 7.84 g/cc Grade Count:117'
  - - - Mechanical Properties
      - Metric
      - English
      - Comments
    - - Hardness, Brinell
      - 163 - 514
      - 163 - 514
      - 'Average value: 293  Grade Count:105'
    - - Hardness, Knoop
      - 204 - 405
      - 204 - 405
      - 'Average value: 331  Grade Count:84'
    - - Hardness, Rockwell B
      - 89.0 - 100
      - 89.0 - 100
      - 'Average value: 98.7  Grade Count:83'
    - - Hardness, Rockwell C
      - 15.0 - 51.0
      - 15.0 - 51.0
      - 'Average value: 31.4  Grade Count:71'
    - - Hardness, Vickers
      - 192 - 515
      - 192 - 515
      - 'Average value: 323  Grade Count:85'
    - - Tensile Strength, Ultimate
      - 340 - 1780 MPa
      - 49300 - 258000 psi
      - 'Average value: 1010 MPa Grade Count:93'
    - - Tensile Strength, Yield
      - 400 - 1560 MPa
      - 58000 - 226000 psi
      - 'Average value: 760 MPa Grade Count:93'
    - - Elongation at Break
      - 6.00 - 25.0 %
      - 6.00 - 25.0 %
      - 'Average value: 17.2 % Grade Count:93'
    - - Reduction of Area
      - 0.000 - 236 %
      - 0.000 - 236 %
      - 'Average value: 35.0 % Grade Count:10'
    - - Modulus of Elasticity
      - 200 - 210 GPa
      - 29000 - 30500 ksi
      - 'Average value: 202 GPa Grade Count:115'
    - - Bulk Modulus
      - 160 - 170 GPa
      - 23200 - 24700 ksi
      - 'Average value: 160 GPa Grade Count:87'
    - - Poissons Ratio
      - 0.270 - 0.300
      - 0.270 - 0.300
      - 'Average value: 0.292  Grade Count:115'
    - - Machinability
      - 40.0 - 70.0 %
      - 40.0 - 70.0 %
      - 'Average value: 49.5 % Grade Count:87'
    - - Shear Modulus
      - 78.0 - 82.0 GPa
      - 11300 - 11900 ksi
      - 'Average value: 80.0 GPa Grade Count:116'
    - - Izod Impact
      - 9.00 - 119 J
      - 6.64 - 87.8 ft-lb
      - 'Average value: 69.8 J Grade Count:6'
  - - - Electrical Properties
      - Metric
      - English
      - Comments
    - - Electrical Resistivity
      - 0.00000200 - 0.0000174 ohm-cm
      - 0.00000200 - 0.0000174 ohm-cm
      - 'Average value: 0.0000139 ohm-cm Grade Count:114'
  - - - Thermal Properties
      - Metric
      - English
      - Comments
    - - CTE, linear
      - "11.5 - 14.6 \xB5m/m-\xB0C"
      - "6.39 - 8.11 \xB5in/in-\xB0F"
      - "Average value: 11.7 \xB5m/m-\xB0C Grade Count:115"
    - - Specific Heat Capacity
      - "0.470 - 0.472 J/g-\xB0C"
      - "0.112 - 0.113 BTU/lb-\xB0F"
      - "Average value: 0.472 J/g-\xB0C Grade Count:88"
    - - Thermal Conductivity
      - 40.0 - 52.0 W/m-K
      - "278 - 361 BTU-in/hr-ft\xB2-\xB0F"
      - 'Average value: 49.7 W/m-K Grade Count:115'
    - - Transformation Temperature
      - "238 - 826 \xB0C"
      - "460 - 1520 \xB0F"
      - "Average value: 633 \xB0C Grade Count:26"
  - - &id047
      - Component Elements Properties
      - Metric
      - English
      - Comments
    - &id048
      - Aluminum, Al
      - 0.0100 - 0.0400 %
      - 0.0100 - 0.0400 %
      - 'Average value: 0.0250 % Grade Count:4'
    - &id049
      - Boron, B
      - 0.000500 - 0.00300 %
      - 0.000500 - 0.00300 %
      - 'Average value: 0.00175 % Grade Count:4'
    - &id050
      - Carbon, C
      - 0.0700 - 0.650 %
      - 0.0700 - 0.650 %
      - 'Average value: 0.253 % Grade Count:116'
    - &id051
      - Chromium, Cr
      - 0.200 - 1.45 %
      - 0.200 - 1.45 %
      - 'Average value: 1.11 % Grade Count:90'
    - &id052
      - Iron, Fe
      - 93.7 - 98.4 %
      - 93.7 - 98.4 %
      - 'Average value: 95.5 % Grade Count:116'
    - &id053
      - Manganese, Mn
      - 0.400 - 1.10 %
      - 0.400 - 1.10 %
      - 'Average value: 0.663 % Grade Count:116'
    - &id054
      - Molybdenum, Mo
      - 0.0800 - 0.300 %
      - 0.0800 - 0.300 %
      - 'Average value: 0.143 % Grade Count:87'
    - &id055
      - Nickel, Ni
      - 0.250 - 3.55 %
      - 0.250 - 3.55 %
      - 'Average value: 2.81 % Grade Count:80'
    - &id056
      - Phosphorus, P
      - 0.0100 - 0.0350 %
      - 0.0100 - 0.0350 %
      - 'Average value: 0.0287 % Grade Count:86'
    - &id057
      - Silicon, Si
      - 0.0500 - 2.20 %
      - 0.0500 - 2.20 %
      - 'Average value: 0.671 % Grade Count:116'
    - &id058
      - Sulfur, S
      - 0.00500 - 0.0500 %
      - 0.00500 - 0.0500 %
      - 'Average value: 0.0350 % Grade Count:115'
  - - *id047
    - *id048
    - *id049
    - *id050
    - *id051
    - *id052
    - *id053
    - *id054
    - *id055
    - *id056
    - *id057
    - *id058
- category: Metal; Ferrous Metal; Carbon Steel; AISI 1000 Series Steel
  name: Overview of materials for AISI 1000 Series Steel
  notes: This property data is a summary of similar materials in the MatWeb database
    for the category "AISI 1000 Series Steel". Each property range of values reported
    is minimum and maximum values of appropriate MatWeb entries. The comments report
    the average value, and number of data points used to calculate the average. The
    values are not necessarily typical of any specific grade, especially less common
    values and those that can be most affected by additives or processing methods.
  properties:
  - - - Physical Properties
      - Metric
      - English
      - Comments
    - - Density
      - 7.80 - 7.87 g/cc
      - "0.282 - 0.284 lb/in\xB3"
      - 'Average value: 7.86 g/cc Grade Count:604'
  - - - Mechanical Properties
      - Metric
      - English
      - Comments
    - - Hardness, Brinell
      - 30.0 - 500
      - 30.0 - 500
      - 'Average value: 190  Grade Count:577'
    - - Hardness, Knoop
      - 103 - 392
      - 103 - 392
      - 'Average value: 210  Grade Count:513'
    - - Hardness, Rockwell B
      - 49.0 - 100
      - 49.0 - 100
      - 'Average value: 86.3  Grade Count:511'
    - - Hardness, Rockwell C
      - 9.00 - 71.0
      - 9.00 - 71.0
      - 'Average value: 19.1  Grade Count:267'
    - - Hardness, Vickers
      - 88.0 - 384
      - 88.0 - 384
      - 'Average value: 197  Grade Count:513'
    - - Tensile Strength, Ultimate
      - 295 - 2210 MPa
      - 42800 - 320000 psi
      - 'Average value: 649 MPa Grade Count:578'
    - - Tensile Strength, Yield
      - 165 - 1260 MPa
      - 23900 - 183000 psi
      - 'Average value: 450 MPa Grade Count:578'
    - - Elongation at Break
      - 5.00 - 48.0 %
      - 5.00 - 48.0 %
      - 'Average value: 19.8 % Grade Count:572'
    - - Reduction of Area
      - 13.4 - 72.5 %
      - 13.4 - 72.5 %
      - 'Average value: 46.8 % Grade Count:561'
    - - Modulus of Elasticity
      - 186 - 210 GPa
      - 27000 - 30500 ksi
      - 'Average value: 201 GPa Grade Count:592'
    - - Bulk Modulus
      - 148 - 163 GPa
      - 21500 - 23600 ksi
      - 'Average value: 160 GPa Grade Count:535'
    - - Poissons Ratio
      - 0.290 - 0.300
      - 0.290 - 0.300
      - 'Average value: 0.290  Grade Count:592'
    - - Machinability
      - 40.0 - 160 %
      - 40.0 - 160 %
      - 'Average value: 59.7 % Grade Count:143'
    - - Shear Modulus
      - 72.0 - 80.0 GPa
      - 10400 - 11600 ksi
      - 'Average value: 79.5 GPa Grade Count:590'
    - - Izod Impact
      - 3.00 - 135 J
      - 2.21 - 99.6 ft-lb
      - 'Average value: 42.8 J Grade Count:273'
  - - - Electrical Properties
      - Metric
      - English
      - Comments
    - - Electrical Resistivity
      - 0.00000200 - 0.0000180 ohm-cm
      - 0.00000200 - 0.0000180 ohm-cm
      - 'Average value: 0.0000166 ohm-cm Grade Count:398'
  - - - Thermal Properties
      - Metric
      - English
      - Comments
    - - CTE, linear
      - "11.0 - 16.6 \xB5m/m-\xB0C"
      - "6.11 - 9.22 \xB5in/in-\xB0F"
      - "Average value: 12.9 \xB5m/m-\xB0C Grade Count:539"
    - - Specific Heat Capacity
      - "0.470 - 0.490 J/g-\xB0C"
      - "0.112 - 0.117 BTU/lb-\xB0F"
      - "Average value: 0.472 J/g-\xB0C Grade Count:263"
    - - Thermal Conductivity
      - 27.1 - 52.0 W/m-K
      - "188 - 361 BTU-in/hr-ft\xB2-\xB0F"
      - 'Average value: 51.0 W/m-K Grade Count:472'
    - - Melting Point
      - "1430 \xB0C"
      - "2600 \xB0F"
      - "Average value: 1430 \xB0C Grade Count:3"
    - - Transformation Temperature
      - "270 - 760 \xB0C"
      - "518 - 1400 \xB0F"
      - "Average value: 591 \xB0C Grade Count:18"
  - - &id059
      - Component Elements Properties
      - Metric
      - English
      - Comments
    - &id060
      - Aluminum, Al
      - 0.0150 - 0.0200 %
      - 0.0150 - 0.0200 %
      - 'Average value: 0.0170 % Grade Count:5'
    - &id061
      - Carbon, C
      - 0.0600 - 1.03 %
      - 0.0600 - 1.03 %
      - 'Average value: 0.402 % Grade Count:620'
    - &id062
      - Chromium, Cr
      - 0.150 - 1.10 %
      - 0.150 - 1.10 %
      - 'Average value: 0.341 % Grade Count:24'
    - &id063
      - Copper, Cu
      - 0.250 - 0.300 %
      - 0.250 - 0.300 %
      - 'Average value: 0.275 % Grade Count:10'
    - &id064
      - Iron, Fe
      - 96.8 - 100 %
      - 96.8 - 100 %
      - 'Average value: 98.5 % Grade Count:620'
    - &id065
      - Lead, Pb
      - 0.150 - 0.360 %
      - 0.150 - 0.360 %
      - 'Average value: 0.251 % Grade Count:7'
    - &id066
      - Manganese, Mn
      - 0.250 - 2.05 %
      - 0.250 - 2.05 %
      - 'Average value: 0.927 % Grade Count:620'
    - &id067
      - Molybdenum, Mo
      - 0.0600 - 0.250 %
      - 0.0600 - 0.250 %
      - 'Average value: 0.109 % Grade Count:17'
    - &id068
      - Nickel, Ni
      - 0.100 - 0.400 %
      - 0.100 - 0.400 %
      - 'Average value: 0.298 % Grade Count:23'
    - &id069
      - Phosphorus, P
      - 0.0200 - 0.400 %
      - 0.0200 - 0.400 %
      - 'Average value: 0.0422 % Grade Count:618'
    - &id070
      - Silicon, Si
      - 0.100 - 0.400 %
      - 0.100 - 0.400 %
      - 'Average value: 0.262 % Grade Count:73'
    - &id071
      - Sulfur, S
      - 0.0150 - 0.500 %
      - 0.0150 - 0.500 %
      - 'Average value: 0.0792 % Grade Count:620'
    - &id072
      - Titanium, Ti
      - 0.00500 %
      - 0.00500 %
      - 'Average value: 0.00500 % Grade Count:3'
    - &id073
      - Vanadium, V
      - 0.0300 - 0.100 %
      - 0.0300 - 0.100 %
      - 'Average value: 0.0587 % Grade Count:4'
  - - *id059
    - *id060
    - *id061
    - *id062
    - *id063
    - *id064
    - *id065
    - *id066
    - *id067
    - *id068
    - *id069
    - *id070
    - *id071
    - *id072
    - *id073
- category: Metal; Ferrous Metal; Carbon Steel; AISI 1000 Series Steel; Low Carbon
    Steel
  name: AISI 1005 Steel
  notes: AISI 1005 Low Carbon Steel
  properties:
  - - - Physical Properties
      - Metric
      - English
      - Comments
    - - Density
      - 7.872 g/cc
      - "0.2844 lb/in\xB3"
      - "Composition 0.06% C, 0.38% Mn, 0.01% Si, annealed at 925\xB0C"
  - - - Mechanical Properties
      - Metric
      - English
      - Comments
    - - Modulus of Elasticity
      - 200 GPa
      - 29000 ksi
      - Typical for steel
    - - Bulk Modulus
      - 160 GPa
      - 23200 ksi
      - Typical for steel
    - - Poissons Ratio
      - '0.29'
      - '0.29'
      - Typical For Steel
    - - Shear Modulus
      - 80.0 GPa
      - 11600 ksi
      - Typical for steel
  - - - Electrical Properties
      - Metric
      - English
      - Comments
    - - Electrical Resistivity
      - 0.0000174 ohm-cm
      - 0.0000174 ohm-cm
      - Typical steel
  - - - Thermal Properties
      - Metric
      - English
      - Comments
    - - CTE, linear
      - "12.6 \xB5m/m-\xB0C@Temperature 0.000 - 100 \xB0C"
      - "7.00 \xB5in/in-\xB0F@Temperature 32.0 - 212 \xB0F"
    - - "13.1 \xB5m/m-\xB0C@Temperature 0.000 - 200 \xB0C"
      - "7.28 \xB5in/in-\xB0F@Temperature 32.0 - 392 \xB0F"
    - - "13.5 \xB5m/m-\xB0C@Temperature 0.000 - 300 \xB0C"
      - "7.50 \xB5in/in-\xB0F@Temperature 32.0 - 572 \xB0F"
    - - "13.7 \xB5m/m-\xB0C@Temperature 0.000 - 400 \xB0C"
      - "7.61 \xB5in/in-\xB0F@Temperature 32.0 - 752 \xB0F"
    - - "13.7 \xB5m/m-\xB0C@Temperature 0.000 - 1000 \xB0C"
      - "7.61 \xB5in/in-\xB0F@Temperature 32.0 - 1830 \xB0F"
    - - "14.2 \xB5m/m-\xB0C@Temperature 0.000 - 500 \xB0C"
      - "7.89 \xB5in/in-\xB0F@Temperature 32.0 - 932 \xB0F"
    - - "14.6 \xB5m/m-\xB0C@Temperature 0.000 - 600 \xB0C"
      - "8.11 \xB5in/in-\xB0F@Temperature 32.0 - 1110 \xB0F"
    - - "14.9 \xB5m/m-\xB0C@Temperature 0.000 - 700 \xB0C"
      - "8.28 \xB5in/in-\xB0F@Temperature 32.0 - 1290 \xB0F"
    - - "16.6 \xB5m/m-\xB0C@Temperature 0.000 - 800 \xB0C"
      - "9.22 \xB5in/in-\xB0F@Temperature 32.0 - 1470 \xB0F"
    - - Specific Heat Capacity
      - "0.481 J/g-\xB0C@Temperature >=100 \xB0C"
      - "0.115 BTU/lb-\xB0F@Temperature >=212 \xB0F"
    - - "0.519 J/g-\xB0C@Temperature 150 - 200 \xB0C"
      - "0.124 BTU/lb-\xB0F@Temperature 302 - 392 \xB0F"
    - - "0.536 J/g-\xB0C@Temperature 200 - 250 \xB0C"
      - "0.128 BTU/lb-\xB0F@Temperature 392 - 482 \xB0F"
    - - "0.553 J/g-\xB0C@Temperature 250 - 300 \xB0C"
      - "0.132 BTU/lb-\xB0F@Temperature 482 - 572 \xB0F"
    - - "0.595 J/g-\xB0C@Temperature 350 - 400 \xB0C"
      - "0.142 BTU/lb-\xB0F@Temperature 662 - 752 \xB0F"
    - - "0.662 J/g-\xB0C@Temperature 450 - 500 \xB0C"
      - "0.158 BTU/lb-\xB0F@Temperature 842 - 932 \xB0F"
    - - "0.754 J/g-\xB0C@Temperature 550 - 600 \xB0C"
      - "0.180 BTU/lb-\xB0F@Temperature 1020 - 1110 \xB0F"
    - - "0.846 J/g-\xB0C@Temperature 850 - 900 \xB0C"
      - "0.202 BTU/lb-\xB0F@Temperature 1560 - 1650 \xB0F"
    - - "0.867 J/g-\xB0C@Temperature 650 - 700 \xB0C"
      - "0.207 BTU/lb-\xB0F@Temperature 1200 - 1290 \xB0F"
    - - "1.105 J/g-\xB0C@Temperature 700 - 750 \xB0C"
      - "0.2641 BTU/lb-\xB0F@Temperature 1290 - 1380 \xB0F"
  - - &id074
      - Component Elements Properties
      - Metric
      - English
      - Comments
    - &id075
      - Carbon, C
      - <= 0.060 %
      - <= 0.060 %
    - &id076
      - Iron, Fe
      - 99.5 - 100 %
      - 99.5 - 100 %
      - As remainder
    - &id077
      - Manganese, Mn
      - <= 0.35 %
      - <= 0.35 %
    - &id078
      - Phosphorus, P
      - <= 0.040 %
      - <= 0.040 %
    - &id079
      - Sulfur, S
      - <= 0.050 %
      - <= 0.050 %
  - - *id074
    - *id075
    - *id076
    - *id077
    - *id078
    - *id079
- category: Metal; Ferrous Metal; Carbon Steel; AISI 1000 Series Steel; Low Carbon
    Steel
  name: AISI 1006 Steel, cold drawn
  notes: 'The composition listed is for standard grade for wire and rod.Applications:
    Soft, very ductile, used in applications which require severe bending and welding
    such as panels for automobiles or appliances.  Also used in magnet core applications.'
  properties:
  - - - Physical Properties
      - Metric
      - English
      - Comments
    - - Density
      - 7.872 g/cc
      - "0.2844 lb/in\xB3"
  - - - Mechanical Properties
      - Metric
      - English
      - Comments
    - - Hardness, Brinell
      - '95'
      - '95'
    - - Hardness, Knoop
      - '113'
      - '113'
      - Converted from Brinell
    - - Hardness, Rockwell B
      - '55'
      - '55'
      - Converted from Brinell
    - - Hardness, Vickers
      - '98'
      - '98'
      - Converted from Brinell
    - - Tensile Strength, Ultimate
      - 330 MPa
      - 47900 psi
    - - Tensile Strength, Yield
      - 285 MPa
      - 41300 psi
    - - Elongation at Break
      - 20 %
      - 20 %
      - In 50 mm
    - - Reduction of Area
      - 45 %
      - 45 %
    - - Modulus of Elasticity
      - 206 GPa
      - 29900 ksi
    - - Bulk Modulus
      - 163 GPa
      - 23600 ksi
      - Estimated from elastic modulus
    - - Poissons Ratio
      - '0.29'
      - '0.29'
      - Typical for steel
    - - Machinability
      - 50 %
      - 50 %
      - Based on AISI 1212 steel = 100%. Group I bar, rod, and wire products machinability
        can be improved by cold drawing.
    - - Shear Modulus
      - 80.0 GPa
      - 11600 ksi
      - Estimated from elastic modulus
  - - - Electrical Properties
      - Metric
      - English
      - Comments
    - - Electrical Resistivity
      - 0.0000174 ohm-cm
      - 0.0000174 ohm-cm
      - Typical steel
  - - - Thermal Properties
      - Metric
      - English
      - Comments
    - - CTE, linear
      - "12.6 \xB5m/m-\xB0C@Temperature 0.000 - 100 \xB0C"
      - "7.00 \xB5in/in-\xB0F@Temperature 32.0 - 212 \xB0F"
    - - "13.5 \xB5m/m-\xB0C@Temperature 0.000 - 300 \xB0C"
      - "7.50 \xB5in/in-\xB0F@Temperature 32.0 - 572 \xB0F"
    - - "13.7 \xB5m/m-\xB0C@Temperature 0.000 - 1000 \xB0C"
      - "7.61 \xB5in/in-\xB0F@Temperature 32.0 - 1830 \xB0F"
    - - "14.2 \xB5m/m-\xB0C@Temperature 0.000 - 500 \xB0C"
      - "7.89 \xB5in/in-\xB0F@Temperature 32.0 - 932 \xB0F"
    - - Specific Heat Capacity
      - "0.481 J/g-\xB0C"
      - "0.115 BTU/lb-\xB0F"
      - "50-100\xBAC"
  - - &id080
      - Component Elements Properties
      - Metric
      - English
      - Comments
    - &id081
      - Carbon, C
      - <= 0.080 %
      - <= 0.080 %
    - &id082
      - Iron, Fe
      - 99.43 - 99.75 %
      - 99.43 - 99.75 %
      - As remainder
    - &id083
      - Manganese, Mn
      - 0.25 - 0.40 %
      - 0.25 - 0.40 %
    - &id084
      - Phosphorus, P
      - <= 0.040 %
      - <= 0.040 %
    - &id085
      - Sulfur, S
      - <= 0.050 %
      - <= 0.050 %
  - - *id080
    - *id081
    - *id082
    - *id083
    - *id084
    - *id085
- category: Metal; Ferrous Metal; Carbon Steel; AISI 1000 Series Steel; Low Carbon
    Steel
  name: AISI 1006 Steel, hot rolled bar, 19-32 mm (0.75-1.25 in) round
  notes: 'The composition listed is for standard grade for wire and rod.Applications:
    Soft, very ductile, used in applications which require severe bending and welding
    such as panels for automobiles or appliances.  Also used in magnet core applications.

    '
  properties:
  - - - Physical Properties
      - Metric
      - English
      - Comments
    - - Density
      - 7.872 g/cc
      - "0.2844 lb/in\xB3"
      - "Composition 0.06% C, 0.38% Mn, 0.01% Si, annealed at 925\xB0C"
  - - - Mechanical Properties
      - Metric
      - English
      - Comments
    - - Hardness, Brinell
      - '86'
      - '86'
