Repository: pcalebho/MatNet

Website for selecting and finding materials: https://www.materialsuniversity.com/

File: webscraper/output.yaml (part 2 of 5)
      - Metric
      - English
      - Comments
    - - CTE, linear
    - - Hardness, Knoop
      - '103'
      - '103'
      - Converted from Brinell
    - - Hardness, Rockwell B
      - '49'
      - '49'
      - Converted from Brinell
    - - Hardness, Vickers
      - '88'
      - '88'
      - Converted from Brinell
    - - Tensile Strength, Ultimate
      - 295 MPa
      - 42800 psi
    - - Tensile Strength, Yield
      - 165 MPa
      - 23900 psi
    - - Elongation at Break
      - 30 %
      - 30 %
      - in 50 mm
    - - Reduction of Area
      - 55 %
      - 55 %
    - - Modulus of Elasticity
      - 206 GPa
      - 29900 ksi
    - - Bulk Modulus
      - 163 GPa
      - 23600 ksi
      - Estimated from elastic modulus
    - - Poissons Ratio
      - '0.29'
      - '0.29'
      - Typical for steel
    - - Machinability
      - 50 %
      - 50 %
      - Based on AISI 1212 steel = 100%. Group I bar, rod, and wire products machinability
        can be improved by cold drawing.
    - - Shear Modulus
      - 80.0 GPa
      - 11600 ksi
      - Estimated from elastic modulus
  - - - Electrical Properties
      - Metric
      - English
      - Comments
    - - Electrical Resistivity
      - 0.0000174 ohm-cm
      - 0.0000174 ohm-cm
      - Typical for 1000 series steels
  - - - Thermal Properties
      - Metric
      - English
      - Comments
    - - CTE, linear
      - "12.6 \xB5m/m-\xB0C@Temperature 0.000 - 100 \xB0C"
      - "7.00 \xB5in/in-\xB0F@Temperature 32.0 - 212 \xB0F"
    - - "13.1 \xB5m/m-\xB0C@Temperature 0.000 - 200 \xB0C"
      - "7.28 \xB5in/in-\xB0F@Temperature 32.0 - 392 \xB0F"
    - - "13.5 \xB5m/m-\xB0C@Temperature 0.000 - 300 \xB0C"
      - "7.50 \xB5in/in-\xB0F@Temperature 32.0 - 572 \xB0F"
    - - "13.7 \xB5m/m-\xB0C@Temperature 0.000 - 400 \xB0C"
      - "7.61 \xB5in/in-\xB0F@Temperature 32.0 - 752 \xB0F"
    - - "13.7 \xB5m/m-\xB0C@Temperature 0.000 - 1000 \xB0C"
      - "7.61 \xB5in/in-\xB0F@Temperature 32.0 - 1830 \xB0F"
    - - "14.2 \xB5m/m-\xB0C@Temperature 0.000 - 500 \xB0C"
      - "7.89 \xB5in/in-\xB0F@Temperature 32.0 - 932 \xB0F"
    - - "14.6 \xB5m/m-\xB0C@Temperature 0.000 - 600 \xB0C"
      - "8.11 \xB5in/in-\xB0F@Temperature 32.0 - 1110 \xB0F"
    - - "14.9 \xB5m/m-\xB0C@Temperature 0.000 - 700 \xB0C"
      - "8.28 \xB5in/in-\xB0F@Temperature 32.0 - 1290 \xB0F"
    - - "16.6 \xB5m/m-\xB0C@Temperature 0.000 - 800 \xB0C"
      - "9.22 \xB5in/in-\xB0F@Temperature 32.0 - 1470 \xB0F"
    - - Specific Heat Capacity
      - "0.481 J/g-\xB0C@Temperature >=100 \xB0C"
      - "0.115 BTU/lb-\xB0F@Temperature >=212 \xB0F"
    - - "0.519 J/g-\xB0C@Temperature 150 - 200 \xB0C"
      - "0.124 BTU/lb-\xB0F@Temperature 302 - 392 \xB0F"
    - - "0.536 J/g-\xB0C@Temperature 200 - 250 \xB0C"
      - "0.128 BTU/lb-\xB0F@Temperature 392 - 482 \xB0F"
    - - "0.553 J/g-\xB0C@Temperature 250 - 300 \xB0C"
      - "0.132 BTU/lb-\xB0F@Temperature 482 - 572 \xB0F"
    - - "0.595 J/g-\xB0C@Temperature 350 - 400 \xB0C"
      - "0.142 BTU/lb-\xB0F@Temperature 662 - 752 \xB0F"
    - - "0.662 J/g-\xB0C@Temperature 450 - 500 \xB0C"
      - "0.158 BTU/lb-\xB0F@Temperature 842 - 932 \xB0F"
    - - "0.754 J/g-\xB0C@Temperature 550 - 600 \xB0C"
      - "0.180 BTU/lb-\xB0F@Temperature 1020 - 1110 \xB0F"
    - - "0.846 J/g-\xB0C@Temperature 850 - 900 \xB0C"
      - "0.202 BTU/lb-\xB0F@Temperature 1560 - 1650 \xB0F"
    - - "0.867 J/g-\xB0C@Temperature 650 - 700 \xB0C"
      - "0.207 BTU/lb-\xB0F@Temperature 1200 - 1290 \xB0F"
    - - "1.105 J/g-\xB0C@Temperature 700 - 750 \xB0C"
      - "0.2641 BTU/lb-\xB0F@Temperature 1290 - 1380 \xB0F"
  - - &id086
      - Component Elements Properties
      - Metric
      - English
      - Comments
    - &id087
      - Carbon, C
      - <= 0.080 %
      - <= 0.080 %
    - &id088
      - Iron, Fe
      - 99.43 - 99.75 %
      - 99.43 - 99.75 %
      - As remainder
    - &id089
      - Manganese, Mn
      - 0.25 - 0.40 %
      - 0.25 - 0.40 %
    - &id090
      - Phosphorus, P
      - <= 0.040 %
      - <= 0.040 %
    - &id091
      - Sulfur, S
      - <= 0.050 %
      - <= 0.050 %
  - - *id086
    - *id087
    - *id088
    - *id089
    - *id090
    - *id091
- category: Metal; Ferrous Metal; Carbon Steel; AISI 1000 Series Steel; Low Carbon
    Steel
  name: AISI 1006 Steel, cold drawn bar, 19-32 mm (0.75-1.25 in) round
  notes: 'The composition listed is for standard grade for wire and rod.Applications:
    Soft, very ductile, used in applications which require severe bending and welding
    such as panels for automobiles or appliances.  Also used in magnet core applications.

    '
  properties:
  - - - Physical Properties
      - Metric
      - English
      - Comments
    - - Density
      - 7.872 g/cc
      - "0.2844 lb/in\xB3"
      - "Composition 0.06% C, 0.38% Mn, 0.01% Si, annealed at 925\xB0C"
  - - - Mechanical Properties
      - Metric
      - English
      - Comments
    - - Hardness, Brinell
      - '95'
      - '95'
    - - Hardness, Knoop
      - '113'
      - '113'
      - Converted from Brinell
    - - Hardness, Rockwell B
      - '55'
      - '55'
      - Converted from Brinell
    - - Hardness, Vickers
      - '98'
      - '98'
      - Converted from Brinell
    - - Tensile Strength, Ultimate
      - 330 MPa
      - 47900 psi
    - - Tensile Strength, Yield
      - 285 MPa
      - 41300 psi
    - - Elongation at Break
      - 20 %
      - 20 %
      - in 50 mm
    - - Reduction of Area
      - 45 %
      - 45 %
    - - Modulus of Elasticity
      - 206 GPa
      - 29900 ksi
    - - Bulk Modulus
      - 163 GPa
      - 23600 ksi
      - Estimated from elastic modulus
    - - Poissons Ratio
      - '0.29'
      - '0.29'
      - Typical for steel
    - - Machinability
      - 50 %
      - 50 %
      - Based on AISI 1212 steel = 100%. Group I bar, rod, and wire products machinability
        can be improved by cold drawing.
    - - Shear Modulus
      - 80.0 GPa
      - 11600 ksi
      - Estimated from elastic modulus
  - - - Electrical Properties
      - Metric
      - English
      - Comments
    - - Electrical Resistivity
      - 0.0000174 ohm-cm
      - 0.0000174 ohm-cm
      - Typical for 1000 series steels
  - - - Thermal Properties
      - Metric
      - English
      - Comments
    - - CTE, linear
      - "12.6 \xB5m/m-\xB0C@Temperature 0.000 - 100 \xB0C"
      - "7.00 \xB5in/in-\xB0F@Temperature 32.0 - 212 \xB0F"
    - - "13.1 \xB5m/m-\xB0C@Temperature 0.000 - 200 \xB0C"
      - "7.28 \xB5in/in-\xB0F@Temperature 32.0 - 392 \xB0F"
    - - "13.5 \xB5m/m-\xB0C@Temperature 0.000 - 300 \xB0C"
      - "7.50 \xB5in/in-\xB0F@Temperature 32.0 - 572 \xB0F"
    - - "13.7 \xB5m/m-\xB0C@Temperature 0.000 - 400 \xB0C"
      - "7.61 \xB5in/in-\xB0F@Temperature 32.0 - 752 \xB0F"
    - - "13.7 \xB5m/m-\xB0C@Temperature 0.000 - 1000 \xB0C"
      - "7.61 \xB5in/in-\xB0F@Temperature 32.0 - 1830 \xB0F"
    - - "14.2 \xB5m/m-\xB0C@Temperature 0.000 - 500 \xB0C"
      - "7.89 \xB5in/in-\xB0F@Temperature 32.0 - 932 \xB0F"
    - - "14.6 \xB5m/m-\xB0C@Temperature 0.000 - 600 \xB0C"
      - "8.11 \xB5in/in-\xB0F@Temperature 32.0 - 1110 \xB0F"
    - - "14.9 \xB5m/m-\xB0C@Temperature 0.000 - 700 \xB0C"
      - "8.28 \xB5in/in-\xB0F@Temperature 32.0 - 1290 \xB0F"
    - - "16.6 \xB5m/m-\xB0C@Temperature 0.000 - 800 \xB0C"
      - "9.22 \xB5in/in-\xB0F@Temperature 32.0 - 1470 \xB0F"
    - - Specific Heat Capacity
      - "0.481 J/g-\xB0C@Temperature >=100 \xB0C"
      - "0.115 BTU/lb-\xB0F@Temperature >=212 \xB0F"
    - - "0.519 J/g-\xB0C@Temperature 150 - 200 \xB0C"
      - "0.124 BTU/lb-\xB0F@Temperature 302 - 392 \xB0F"
    - - "0.536 J/g-\xB0C@Temperature 200 - 250 \xB0C"
      - "0.128 BTU/lb-\xB0F@Temperature 392 - 482 \xB0F"
    - - "0.553 J/g-\xB0C@Temperature 250 - 300 \xB0C"
      - "0.132 BTU/lb-\xB0F@Temperature 482 - 572 \xB0F"
    - - "0.595 J/g-\xB0C@Temperature 350 - 400 \xB0C"
      - "0.142 BTU/lb-\xB0F@Temperature 662 - 752 \xB0F"
    - - "0.662 J/g-\xB0C@Temperature 450 - 500 \xB0C"
      - "0.158 BTU/lb-\xB0F@Temperature 842 - 932 \xB0F"
    - - "0.754 J/g-\xB0C@Temperature 550 - 600 \xB0C"
      - "0.180 BTU/lb-\xB0F@Temperature 1020 - 1110 \xB0F"
    - - "0.846 J/g-\xB0C@Temperature 850 - 900 \xB0C"
      - "0.202 BTU/lb-\xB0F@Temperature 1560 - 1650 \xB0F"
    - - "0.867 J/g-\xB0C@Temperature 650 - 700 \xB0C"
      - "0.207 BTU/lb-\xB0F@Temperature 1200 - 1290 \xB0F"
    - - "1.105 J/g-\xB0C@Temperature 700 - 750 \xB0C"
      - "0.2641 BTU/lb-\xB0F@Temperature 1290 - 1380 \xB0F"
  - - &id092
      - Component Elements Properties
      - Metric
      - English
      - Comments
    - &id093
      - Carbon, C
      - <= 0.080 %
      - <= 0.080 %
    - &id094
      - Iron, Fe
      - 99.43 - 99.75 %
      - 99.43 - 99.75 %
      - As remainder
    - &id095
      - Manganese, Mn
      - 0.25 - 0.40 %
      - 0.25 - 0.40 %
    - &id096
      - Phosphorus, P
      - <= 0.040 %
      - <= 0.040 %
    - &id097
      - Sulfur, S
      - <= 0.050 %
      - <= 0.050 %
  - - *id092
    - *id093
    - *id094
    - *id095
    - *id096
    - *id097
- category: Metal; Ferrous Metal; Carbon Steel; AISI 1000 Series Steel; Low Carbon
    Steel
  name: AISI 1006 Steel, CQ, DQ, and DQSK sheet, 1.6-5.8 (0.06-0.23 in) mm thick
  notes: 'The composition listed is for standard grade for wire and rod.Applications:
    Soft, very ductile, used in applications which require severe bending and welding
    such as panels for automobiles or appliances.  Also used in magnet core applications.

    '
  properties:
  - - - Physical Properties
      - Metric
      - English
      - Comments
    - - Density
      - 7.872 g/cc
      - "0.2844 lb/in\xB3"
      - "Composition 0.06% C, 0.38% Mn, 0.01% Si, annealed at 925\xB0C"
  - - - Mechanical Properties
      - Metric
      - English
      - Comments
    - - Tensile Strength, Ultimate
      - 305 - 360 MPa
      - 44200 - 52200 psi
    - - Tensile Strength, Yield
      - 180 - 240 MPa
      - 26100 - 34800 psi
    - - Elongation at Break
      - 32 - 48 %
      - 32 - 48 %
      - in 50 mm.
    - - Modulus of Elasticity
      - 206 GPa
      - 29900 ksi
    - - Bulk Modulus
      - 163 GPa
      - 23600 ksi
      - Estimated from elastic modulus
    - - Poissons Ratio
      - '0.29'
      - '0.29'
      - Typical for steel
    - - Machinability
      - 50 %
      - 50 %
      - Based on AISI 1212 steel = 100%. Group I bar, rod, and wire products machinability
        can be improved by cold drawing.
    - - Shear Modulus
      - 80.0 GPa
      - 11600 ksi
      - Estimated from elastic modulus
  - - - Electrical Properties
      - Metric
      - English
      - Comments
    - - Electrical Resistivity
      - 0.0000174 ohm-cm
      - 0.0000174 ohm-cm
      - Typical for 1000 series steels
  - - - Thermal Properties
      - Metric
      - English
      - Comments
    - - CTE, linear
      - "12.6 \xB5m/m-\xB0C@Temperature 0.000 - 100 \xB0C"
      - "7.00 \xB5in/in-\xB0F@Temperature 32.0 - 212 \xB0F"
    - - "13.1 \xB5m/m-\xB0C@Temperature 0.000 - 200 \xB0C"
      - "7.28 \xB5in/in-\xB0F@Temperature 32.0 - 392 \xB0F"
    - - "13.5 \xB5m/m-\xB0C@Temperature 0.000 - 300 \xB0C"
      - "7.50 \xB5in/in-\xB0F@Temperature 32.0 - 572 \xB0F"
    - - "13.7 \xB5m/m-\xB0C@Temperature 0.000 - 400 \xB0C"
      - "7.61 \xB5in/in-\xB0F@Temperature 32.0 - 752 \xB0F"
    - - "13.7 \xB5m/m-\xB0C@Temperature 0.000 - 1000 \xB0C"
      - "7.61 \xB5in/in-\xB0F@Temperature 32.0 - 1830 \xB0F"
    - - "14.2 \xB5m/m-\xB0C@Temperature 0.000 - 500 \xB0C"
      - "7.89 \xB5in/in-\xB0F@Temperature 32.0 - 932 \xB0F"
    - - "14.6 \xB5m/m-\xB0C@Temperature 0.000 - 600 \xB0C"
      - "8.11 \xB5in/in-\xB0F@Temperature 32.0 - 1110 \xB0F"
    - - "14.9 \xB5m/m-\xB0C@Temperature 0.000 - 700 \xB0C"
      - "8.28 \xB5in/in-\xB0F@Temperature 32.0 - 1290 \xB0F"
    - - "16.6 \xB5m/m-\xB0C@Temperature 0.000 - 800 \xB0C"
      - "9.22 \xB5in/in-\xB0F@Temperature 32.0 - 1470 \xB0F"
    - - Specific Heat Capacity
      - "0.481 J/g-\xB0C@Temperature >=100 \xB0C"
      - "0.115 BTU/lb-\xB0F@Temperature >=212 \xB0F"
    - - "0.519 J/g-\xB0C@Temperature 150 - 200 \xB0C"
      - "0.124 BTU/lb-\xB0F@Temperature 302 - 392 \xB0F"
    - - "0.536 J/g-\xB0C@Temperature 200 - 250 \xB0C"
      - "0.128 BTU/lb-\xB0F@Temperature 392 - 482 \xB0F"
    - - "0.553 J/g-\xB0C@Temperature 250 - 300 \xB0C"
      - "0.132 BTU/lb-\xB0F@Temperature 482 - 572 \xB0F"
    - - "0.595 J/g-\xB0C@Temperature 350 - 400 \xB0C"
      - "0.142 BTU/lb-\xB0F@Temperature 662 - 752 \xB0F"
    - - "0.662 J/g-\xB0C@Temperature 450 - 500 \xB0C"
      - "0.158 BTU/lb-\xB0F@Temperature 842 - 932 \xB0F"
    - - "0.754 J/g-\xB0C@Temperature 550 - 600 \xB0C"
      - "0.180 BTU/lb-\xB0F@Temperature 1020 - 1110 \xB0F"
    - - "0.846 J/g-\xB0C@Temperature 850 - 900 \xB0C"
      - "0.202 BTU/lb-\xB0F@Temperature 1560 - 1650 \xB0F"
    - - "0.867 J/g-\xB0C@Temperature 650 - 700 \xB0C"
      - "0.207 BTU/lb-\xB0F@Temperature 1200 - 1290 \xB0F"
    - - "1.105 J/g-\xB0C@Temperature 700 - 750 \xB0C"
      - "0.2641 BTU/lb-\xB0F@Temperature 1290 - 1380 \xB0F"
  - - &id098
      - Component Elements Properties
      - Metric
      - English
      - Comments
    - &id099
      - Carbon, C
      - <= 0.080 %
      - <= 0.080 %
    - &id100
      - Iron, Fe
      - 99.43 - 99.75 %
      - 99.43 - 99.75 %
      - As remainder
    - &id101
      - Manganese, Mn
      - 0.25 - 0.40 %
      - 0.25 - 0.40 %
    - &id102
      - Phosphorus, P
      - <= 0.040 %
      - <= 0.040 %
    - &id103
      - Sulfur, S
      - <= 0.050 %
      - <= 0.050 %
  - - *id098
    - *id099
    - *id100
    - *id101
    - *id102
    - *id103
- category: Metal; Ferrous Metal; Carbon Steel; AISI 1000 Series Steel; Low Carbon
    Steel
  name: AISI 1008 Steel, hot rolled bar, 19-32 mm (0.75-1.25 in) round
  notes: Usually produced as rimmed, capped, semikilled, and fully killed, Rimmed
    have exceptional cold formability. Weldability (spot, projection, butt, and fusion)
    and brazeability are excellent. Applications include extruded, cold headed, cold
    upset, and cold pressed parts and forms.
  properties:
  - - - Physical Properties
      - Metric
      - English
      - Comments
    - - Density
      - 7.872 g/cc
      - "0.2844 lb/in\xB3"
      - "Composition 0.06% C, 0.38% Mn, 0.01% Si, annealed at 925\xB0C"
  - - - Mechanical Properties
      - Metric
      - English
      - Comments
    - - Hardness, Brinell
      - '86'
      - '86'
    - - Hardness, Knoop
      - '103'
      - '103'
      - Converted from Brinell
    - - Hardness, Rockwell B
      - '49'
      - '49'
      - Converted from Brinell
    - - Hardness, Vickers
      - '88'
      - '88'
      - Converted from Brinell
    - - Tensile Strength, Ultimate
      - 305 MPa
      - 44200 psi
    - - Tensile Strength, Yield
      - 170 MPa
      - 24700 psi
    - - Elongation at Break
      - 30 %
      - 30 %
      - in 50 mm
    - - Reduction of Area
      - 55 %
      - 55 %
    - - Modulus of Elasticity
      - 200 GPa
      - 29000 ksi
    - - Bulk Modulus
      - 160 GPa
      - 23200 ksi
      - Typical for steel
    - - Poissons Ratio
      - '0.29'
      - '0.29'
      - Typical For Steel
    - - Machinability
      - 55 %
      - 55 %
      - Based on AISI 1212 steel = 100%. Group I bar, rod, and wire products machinability
        can be improved by cold drawing.
    - - Shear Modulus
      - 80.0 GPa
      - 11600 ksi
      - Typical for steel
  - - - Electrical Properties
      - Metric
      - English
      - Comments
    - - Electrical Resistivity
      - "0.0000142 ohm-cm@Temperature 20.0 \xB0C"
      - "0.0000142 ohm-cm@Temperature 68.0 \xB0F"
      - annealed specimen, Composition 0.08% C, 0.31% Mn.
    - - "0.0000190 ohm-cm@Temperature 100 \xB0C"
      - "0.0000190 ohm-cm@Temperature 212 \xB0F"
      - annealed specimen, Composition 0.08% C, 0.31% Mn.
    - - "0.0000263 ohm-cm@Temperature 200 \xB0C"
      - "0.0000263 ohm-cm@Temperature 392 \xB0F"
      - annealed specimen, Composition 0.08% C, 0.31% Mn.
    - - "0.0000458 ohm-cm@Temperature 400 \xB0C"
      - "0.0000458 ohm-cm@Temperature 752 \xB0F"
      - annealed specimen, Composition 0.08% C, 0.31% Mn.
    - - "0.0000734 ohm-cm@Temperature 600 \xB0C"
      - "0.0000734 ohm-cm@Temperature 1110 \xB0F"
      - annealed specimen, Composition 0.08% C, 0.31% Mn.
    - - "0.0000905 ohm-cm@Temperature 700 \xB0C"
      - "0.0000905 ohm-cm@Temperature 1290 \xB0F"
      - annealed specimen, Composition 0.08% C, 0.31% Mn.
    - - "0.0001081 ohm-cm@Temperature 800 \xB0C"
      - "0.0001081 ohm-cm@Temperature 1470 \xB0F"
      - annealed specimen, Composition 0.08% C, 0.31% Mn.
    - - "0.000113 ohm-cm@Temperature 900 \xB0C"
      - "0.000113 ohm-cm@Temperature 1650 \xB0F"
      - annealed specimen, Composition 0.08% C, 0.31% Mn.
    - - "0.0001193 ohm-cm@Temperature 1100 \xB0C"
      - "0.0001193 ohm-cm@Temperature 2010 \xB0F"
      - annealed specimen, Composition 0.08% C, 0.31% Mn.
    - - "0.0001216 ohm-cm@Temperature 1200 \xB0C"
      - "0.0001216 ohm-cm@Temperature 2190 \xB0F"
      - annealed specimen, Composition 0.08% C, 0.31% Mn.
  - - - Thermal Properties
      - Metric
      - English
      - Comments
    - - CTE, linear
      - "12.6 \xB5m/m-\xB0C@Temperature 0.000 - 100 \xB0C"
      - "7.00 \xB5in/in-\xB0F@Temperature 32.0 - 212 \xB0F"
    - - "13.1 \xB5m/m-\xB0C@Temperature 0.000 - 200 \xB0C"
      - "7.28 \xB5in/in-\xB0F@Temperature 32.0 - 392 \xB0F"
    - - "13.5 \xB5m/m-\xB0C@Temperature 0.000 - 300 \xB0C"
      - "7.50 \xB5in/in-\xB0F@Temperature 32.0 - 572 \xB0F"
    - - "13.7 \xB5m/m-\xB0C@Temperature 0.000 - 400 \xB0C"
      - "7.61 \xB5in/in-\xB0F@Temperature 32.0 - 752 \xB0F"
    - - "13.7 \xB5m/m-\xB0C@Temperature 0.000 - 1000 \xB0C"
      - "7.61 \xB5in/in-\xB0F@Temperature 32.0 - 1830 \xB0F"
    - - "14.2 \xB5m/m-\xB0C@Temperature 0.000 - 500 \xB0C"
      - "7.89 \xB5in/in-\xB0F@Temperature 32.0 - 932 \xB0F"
    - - "14.6 \xB5m/m-\xB0C@Temperature 0.000 - 600 \xB0C"
      - "8.11 \xB5in/in-\xB0F@Temperature 32.0 - 1110 \xB0F"
    - - "14.9 \xB5m/m-\xB0C@Temperature 0.000 - 700 \xB0C"
      - "8.28 \xB5in/in-\xB0F@Temperature 32.0 - 1290 \xB0F"
    - - "16.6 \xB5m/m-\xB0C@Temperature 0.000 - 800 \xB0C"
      - "9.22 \xB5in/in-\xB0F@Temperature 32.0 - 1470 \xB0F"
    - - Specific Heat Capacity
      - "0.481 J/g-\xB0C@Temperature >=100 \xB0C"
      - "0.115 BTU/lb-\xB0F@Temperature >=212 \xB0F"
      - annealed
    - - "0.519 J/g-\xB0C@Temperature 150 - 200 \xB0C"
      - "0.124 BTU/lb-\xB0F@Temperature 302 - 392 \xB0F"
    - - "0.536 J/g-\xB0C@Temperature 200 - 250 \xB0C"
      - "0.128 BTU/lb-\xB0F@Temperature 392 - 482 \xB0F"
    - - "0.553 J/g-\xB0C@Temperature 250 - 300 \xB0C"
      - "0.132 BTU/lb-\xB0F@Temperature 482 - 572 \xB0F"
    - - "0.595 J/g-\xB0C@Temperature 350 - 400 \xB0C"
      - "0.142 BTU/lb-\xB0F@Temperature 662 - 752 \xB0F"
    - - "0.662 J/g-\xB0C@Temperature 450 - 500 \xB0C"
      - "0.158 BTU/lb-\xB0F@Temperature 842 - 932 \xB0F"
    - - "0.754 J/g-\xB0C@Temperature 550 - 600 \xB0C"
      - "0.180 BTU/lb-\xB0F@Temperature 1020 - 1110 \xB0F"
    - - "0.846 J/g-\xB0C@Temperature 850 - 900 \xB0C"
      - "0.202 BTU/lb-\xB0F@Temperature 1560 - 1650 \xB0F"
    - - "0.867 J/g-\xB0C@Temperature 650 - 700 \xB0C"
      - "0.207 BTU/lb-\xB0F@Temperature 1200 - 1290 \xB0F"
    - - "1.105 J/g-\xB0C@Temperature 700 - 750 \xB0C"
      - "0.2641 BTU/lb-\xB0F@Temperature 1290 - 1380 \xB0F"
    - - Thermal Conductivity
      - "27.3 W/m-K@Temperature 1000 \xB0C"
      - "189 BTU-in/hr-ft\xB2-\xB0F@Temperature 1830 \xB0F"
      - Composition of 0.06% Carbon, 0.4% Manganese.
    - - "28.4 W/m-K@Temperature 800 \xB0C"
      - "197 BTU-in/hr-ft\xB2-\xB0F@Temperature 1470 \xB0F"
      - Composition of 0.06% Carbon, 0.4% Manganese.
    - - "36.3 W/m-K@Temperature 600 \xB0C"
      - "252 BTU-in/hr-ft\xB2-\xB0F@Temperature 1110 \xB0F"
      - Composition of 0.06% Carbon, 0.4% Manganese.
    - - "45.2 W/m-K@Temperature 400 \xB0C"
      - "314 BTU-in/hr-ft\xB2-\xB0F@Temperature 752 \xB0F"
      - Composition of 0.06% Carbon, 0.4% Manganese.
    - - "54.7 W/m-K@Temperature 200 \xB0C"
      - "380 BTU-in/hr-ft\xB2-\xB0F@Temperature 392 \xB0F"
      - Composition of 0.06% Carbon, 0.4% Manganese.
    - - "60.2 W/m-K@Temperature 100 \xB0C"
      - "418 BTU-in/hr-ft\xB2-\xB0F@Temperature 212 \xB0F"
      - Composition of 0.06% Carbon, 0.4% Manganese.
    - - "65.2 W/m-K@Temperature 0.000 \xB0C"
      - "452 BTU-in/hr-ft\xB2-\xB0F@Temperature 32.0 \xB0F"
      - Composition of 0.06% Carbon, 0.4% Manganese.
    - - Melting Point
      - "1426 \xB0C"
      - "2599 \xB0F"
  - - &id104
      - Component Elements Properties
      - Metric
      - English
      - Comments
    - &id105
      - Carbon, C
      - <= 0.10 %
      - <= 0.10 %
    - &id106
      - Iron, Fe
      - 99.31 - 99.7 %
      - 99.31 - 99.7 %
      - As remainder
    - &id107
      - Manganese, Mn
      - 0.30 - 0.50 %
      - 0.30 - 0.50 %
    - &id108
      - Phosphorus, P
      - <= 0.040 %
      - <= 0.040 %
    - &id109
      - Sulfur, S
      - <= 0.050 %
      - <= 0.050 %
  - - *id104
    - *id105
    - *id106
    - *id107
    - *id108
    - *id109
- category: Metal; Ferrous Metal; Carbon Steel; AISI 1000 Series Steel; Low Carbon
    Steel
  name: AISI 1008 Steel, cold drawn bar, 19-32 mm (0.75-1.25 in) round
  notes: Usually produced as rimmed, capped, semikilled, and fully killed, Rimmed
    have exceptional cold formability. Weldability (spot, projection, butt, and fusion)
    and brazeability are excellent. Applications include extruded, cold headed, cold
    upset, and cold pressed parts and forms.
  properties:
  - - - Physical Properties
      - Metric
      - English
      - Comments
    - - Density
      - 7.872 g/cc
      - "0.2844 lb/in\xB3"
      - "Composition 0.06% C, 0.38% Mn, 0.01% Si, annealed at 925\xB0C"
  - - - Mechanical Properties
      - Metric
      - English
      - Comments
    - - Hardness, Brinell
      - '95'
      - '95'
    - - Hardness, Knoop
      - '113'
      - '113'
      - Converted from Brinell
    - - Hardness, Rockwell B
      - '55'
      - '55'
      - Converted from Brinell
    - - Hardness, Vickers
      - '98'
      - '98'
      - Converted from Brinell
    - - Tensile Strength, Ultimate
      - 340 MPa
      - 49300 psi
    - - Tensile Strength, Yield
      - 285 MPa
      - 41300 psi
    - - Elongation at Break
      - 20 %
      - 20 %
      - in 50 mm
    - - Reduction of Area
      - 45 %
      - 45 %
    - - Modulus of Elasticity
      - 200 GPa
      - 29000 ksi
    - - Bulk Modulus
      - 160 GPa
      - 23200 ksi
      - Typical for steel
    - - Poissons Ratio
      - '0.29'
      - '0.29'
      - Typical For Steel
    - - Machinability
      - 55 %
      - 55 %
      - Based on AISI 1212 steel = 100%. Group I bar, rod, and wire products machinability
        can be improved by cold drawing.
    - - Shear Modulus
      - 80.0 GPa
      - 11600 ksi
      - Typical for steel
  - - - Electrical Properties
      - Metric
      - English
      - Comments
    - - Electrical Resistivity
      - "0.0000142 ohm-cm@Temperature 20.0 \xB0C"
      - "0.0000142 ohm-cm@Temperature 68.0 \xB0F"
      - annealed specimen, Composition 0.08% C, 0.31% Mn.
    - - "0.0000190 ohm-cm@Temperature 100 \xB0C"
      - "0.0000190 ohm-cm@Temperature 212 \xB0F"
      - annealed specimen, Composition 0.08% C, 0.31% Mn.
    - - "0.0000263 ohm-cm@Temperature 200 \xB0C"
      - "0.0000263 ohm-cm@Temperature 392 \xB0F"
      - annealed specimen, Composition 0.08% C, 0.31% Mn.
    - - "0.0000458 ohm-cm@Temperature 400 \xB0C"
      - "0.0000458 ohm-cm@Temperature 752 \xB0F"
      - annealed specimen, Composition 0.08% C, 0.31% Mn.
    - - "0.0000734 ohm-cm@Temperature 600 \xB0C"
      - "0.0000734 ohm-cm@Temperature 1110 \xB0F"
      - annealed specimen, Composition 0.08% C, 0.31% Mn.
    - - "0.0000905 ohm-cm@Temperature 700 \xB0C"
      - "0.0000905 ohm-cm@Temperature 1290 \xB0F"
      - annealed specimen, Composition 0.08% C, 0.31% Mn.
    - - "0.0001081 ohm-cm@Temperature 800 \xB0C"
      - "0.0001081 ohm-cm@Temperature 1470 \xB0F"
      - annealed specimen, Composition 0.08% C, 0.31% Mn.
    - - "0.000113 ohm-cm@Temperature 900 \xB0C"
      - "0.000113 ohm-cm@Temperature 1650 \xB0F"
      - annealed specimen, Composition 0.08% C, 0.31% Mn.
    - - "0.0001165 ohm-cm@Temperature 1000 \xB0C"
      - "0.0001165 ohm-cm@Temperature 1830 \xB0F"
      - annealed specimen, Composition 0.08% C, 0.31% Mn.
    - - "0.0001193 ohm-cm@Temperature 1100 \xB0C"
      - "0.0001193 ohm-cm@Temperature 2010 \xB0F"
      - annealed specimen, Composition 0.08% C, 0.31% Mn.
    - - "0.0001216 ohm-cm@Temperature 1200 \xB0C"
      - "0.0001216 ohm-cm@Temperature 2190 \xB0F"
      - annealed specimen, Composition 0.08% C, 0.31% Mn.
  - - - Thermal Properties
      - Metric
      - English
      - Comments
    - - CTE, linear
      - "12.6 \xB5m/m-\xB0C@Temperature 0.000 - 100 \xB0C"
      - "7.00 \xB5in/in-\xB0F@Temperature 32.0 - 212 \xB0F"
    - - "13.1 \xB5m/m-\xB0C@Temperature 0.000 - 200 \xB0C"
      - "7.28 \xB5in/in-\xB0F@Temperature 32.0 - 392 \xB0F"
    - - "13.5 \xB5m/m-\xB0C@Temperature 0.000 - 300 \xB0C"
      - "7.50 \xB5in/in-\xB0F@Temperature 32.0 - 572 \xB0F"
    - - "13.7 \xB5m/m-\xB0C@Temperature 0.000 - 400 \xB0C"
      - "7.61 \xB5in/in-\xB0F@Temperature 32.0 - 752 \xB0F"
    - - "13.7 \xB5m/m-\xB0C@Temperature 0.000 - 1000 \xB0C"
      - "7.61 \xB5in/in-\xB0F@Temperature 32.0 - 1830 \xB0F"
    - - "14.2 \xB5m/m-\xB0C@Temperature 0.000 - 500 \xB0C"
      - "7.89 \xB5in/in-\xB0F@Temperature 32.0 - 932 \xB0F"
    - - "14.6 \xB5m/m-\xB0C@Temperature 0.000 - 600 \xB0C"
      - "8.11 \xB5in/in-\xB0F@Temperature 32.0 - 1110 \xB0F"
    - - "14.9 \xB5m/m-\xB0C@Temperature 0.000 - 700 \xB0C"
      - "8.28 \xB5in/in-\xB0F@Temperature 32.0 - 1290 \xB0F"
    - - "16.6 \xB5m/m-\xB0C@Temperature 0.000 - 800 \xB0C"
      - "9.22 \xB5in/in-\xB0F@Temperature 32.0 - 1470 \xB0F"
    - - Specific Heat Capacity
      - "0.481 J/g-\xB0C@Temperature >=100 \xB0C"
      - "0.115 BTU/lb-\xB0F@Temperature >=212 \xB0F"
    - - "0.519 J/g-\xB0C@Temperature 150 - 200 \xB0C"
      - "0.124 BTU/lb-\xB0F@Temperature 302 - 392 \xB0F"
    - - "0.536 J/g-\xB0C@Temperature 200 - 250 \xB0C"
      - "0.128 BTU/lb-\xB0F@Temperature 392 - 482 \xB0F"
    - - "0.553 J/g-\xB0C@Temperature 250 - 300 \xB0C"
      - "0.132 BTU/lb-\xB0F@Temperature 482 - 572 \xB0F"
    - - "0.595 J/g-\xB0C@Temperature 350 - 400 \xB0C"
      - "0.142 BTU/lb-\xB0F@Temperature 662 - 752 \xB0F"
    - - "0.662 J/g-\xB0C@Temperature 450 - 500 \xB0C"
      - "0.158 BTU/lb-\xB0F@Temperature 842 - 932 \xB0F"
    - - "0.754 J/g-\xB0C@Temperature 550 - 600 \xB0C"
      - "0.180 BTU/lb-\xB0F@Temperature 1020 - 1110 \xB0F"
    - - "0.846 J/g-\xB0C@Temperature 850 - 900 \xB0C"
      - "0.202 BTU/lb-\xB0F@Temperature 1560 - 1650 \xB0F"
    - - "0.867 J/g-\xB0C@Temperature 650 - 700 \xB0C"
      - "0.207 BTU/lb-\xB0F@Temperature 1200 - 1290 \xB0F"
    - - "1.105 J/g-\xB0C@Temperature 700 - 750 \xB0C"
      - "0.2641 BTU/lb-\xB0F@Temperature 1290 - 1380 \xB0F"
    - - Thermal Conductivity
      - "27.3 W/m-K@Temperature 1000 \xB0C"
      - "189 BTU-in/hr-ft\xB2-\xB0F@Temperature 1830 \xB0F"
    - - "28.4 W/m-K@Temperature 800 \xB0C"
      - "197 BTU-in/hr-ft\xB2-\xB0F@Temperature 1470 \xB0F"
    - - "36.3 W/m-K@Temperature 600 \xB0C"
      - "252 BTU-in/hr-ft\xB2-\xB0F@Temperature 1110 \xB0F"
    - - "45.2 W/m-K@Temperature 400 \xB0C"
      - "314 BTU-in/hr-ft\xB2-\xB0F@Temperature 752 \xB0F"
    - - "54.7 W/m-K@Temperature 200 \xB0C"
      - "380 BTU-in/hr-ft\xB2-\xB0F@Temperature 392 \xB0F"
    - - "60.2 W/m-K@Temperature 100 \xB0C"
      - "418 BTU-in/hr-ft\xB2-\xB0F@Temperature 212 \xB0F"
    - - "65.2 W/m-K@Temperature 0.000 \xB0C"
      - "452 BTU-in/hr-ft\xB2-\xB0F@Temperature 32.0 \xB0F"
    - - Melting Point
      - "1426 \xB0C"
      - "2599 \xB0F"
  - - &id110
      - Component Elements Properties
      - Metric
      - English
      - Comments
    - &id111
      - Carbon, C
      - <= 0.10 %
      - <= 0.10 %
    - &id112
      - Iron, Fe
      - 99.31 - 99.7 %
      - 99.31 - 99.7 %
      - As remainder
    - &id113
      - Manganese, Mn
      - 0.30 - 0.50 %
      - 0.30 - 0.50 %
    - &id114
      - Phosphorus, P
      - <= 0.040 %
      - <= 0.040 %
    - &id115
      - Sulfur, S
      - <= 0.050 %
      - <= 0.050 %
  - - *id110
    - *id111
    - *id112
    - *id113
    - *id114
    - *id115
- category: Metal; Ferrous Metal; Carbon Steel; AISI 1000 Series Steel; Low Carbon
    Steel
  name: AISI 1008 Steel, CQ, DQ, and DQSK sheet, 1.6-5.8 mm thick
  notes: Usually produced as rimmed, capped, semikilled, and fully killed, Rimmed
    have exceptional cold formability. Weldability (spot, projection, butt, and fusion)
    and brazeability are excellent. Applications include extruded, cold headed, cold
    upset, and cold pressed parts and forms.
  properties:
  - - - Physical Properties
      - Metric
      - English
      - Comments
    - - Density
      - 7.872 g/cc
      - "0.2844 lb/in\xB3"
      - "Composition 0.06% C, 0.38% Mn, 0.01% Si, annealed at 925\xB0C"
  - - - Mechanical Properties
      - Metric
      - English
      - Comments
    - - Tensile Strength, Ultimate
      - 303 - 358 MPa
      - 43900 - 51900 psi
    - - Tensile Strength, Yield
      - 180 - 240 MPa
      - 26100 - 34800 psi
    - - Elongation at Break
      - 42 - 48 %
      - 42 - 48 %
      - in 50 mm.
    - - Modulus of Elasticity
      - 200 GPa
      - 29000 ksi
    - - Bulk Modulus
      - 160 GPa
      - 23200 ksi
      - Typical for steel
    - - Poissons Ratio
      - '0.29'
      - '0.29'
      - Typical For Steel
    - - Machinability
      - 55 %
      - 55 %
      - Based on AISI 1212 steel = 100%. Group I bar, rod, and wire products machinability
        can be improved by cold drawing.
    - - Shear Modulus
      - 80.0 GPa
      - 11600 ksi
      - Typical for steel
  - - - Electrical Properties
      - Metric
      - English
      - Comments
    - - Electrical Resistivity
      - "0.0000142 ohm-cm@Temperature 20.0 \xB0C"
      - "0.0000142 ohm-cm@Temperature 68.0 \xB0F"
      - annealed specimen, Composition 0.08% C, 0.31% Mn.
    - - "0.0000190 ohm-cm@Temperature 100 \xB0C"
      - "0.0000190 ohm-cm@Temperature 212 \xB0F"
      - annealed specimen, Composition 0.08% C, 0.31% Mn.
    - - "0.0000263 ohm-cm@Temperature 200 \xB0C"
      - "0.0000263 ohm-cm@Temperature 392 \xB0F"
      - annealed specimen, Composition 0.08% C, 0.31% Mn.
    - - "0.0000458 ohm-cm@Temperature 400 \xB0C"
      - "0.0000458 ohm-cm@Temperature 752 \xB0F"
      - annealed specimen, Composition 0.08% C, 0.31% Mn.
    - - "0.0000734 ohm-cm@Temperature 600 \xB0C"
      - "0.0000734 ohm-cm@Temperature 1110 \xB0F"
      - annealed specimen, Composition 0.08% C, 0.31% Mn.
    - - "0.0000905 ohm-cm@Temperature 700 \xB0C"
      - "0.0000905 ohm-cm@Temperature 1290 \xB0F"
      - annealed specimen, Composition 0.08% C, 0.31% Mn.
    - - "0.0001081 ohm-cm@Temperature 800 \xB0C"
      - "0.0001081 ohm-cm@Temperature 1470 \xB0F"
      - annealed specimen, Composition 0.08% C, 0.31% Mn.
    - - "0.000113 ohm-cm@Temperature 900 \xB0C"
      - "0.000113 ohm-cm@Temperature 1650 \xB0F"
      - annealed specimen, Composition 0.08% C, 0.31% Mn.
    - - "0.0001165 ohm-cm@Temperature 1000 \xB0C"
      - "0.0001165 ohm-cm@Temperature 1830 \xB0F"
      - annealed specimen, Composition 0.08% C, 0.31% Mn.
    - - "0.0001193 ohm-cm@Temperature 1100 \xB0C"
      - "0.0001193 ohm-cm@Temperature 2010 \xB0F"
      - annealed specimen, Composition 0.08% C, 0.31% Mn.
    - - "0.0001216 ohm-cm@Temperature 1200 \xB0C"
      - "0.0001216 ohm-cm@Temperature 2190 \xB0F"
      - annealed specimen, Composition 0.08% C, 0.31% Mn.
  - - - Thermal Properties
      - Metric
      - English
      - Comments
    - - CTE, linear
      - "12.6 \xB5m/m-\xB0C@Temperature 0.000 - 100 \xB0C"
      - "7.00 \xB5in/in-\xB0F@Temperature 32.0 - 212 \xB0F"
    - - "13.1 \xB5m/m-\xB0C@Temperature 0.000 - 200 \xB0C"
      - "7.28 \xB5in/in-\xB0F@Temperature 32.0 - 392 \xB0F"
    - - "13.5 \xB5m/m-\xB0C@Temperature 0.000 - 300 \xB0C"
      - "7.50 \xB5in/in-\xB0F@Temperature 32.0 - 572 \xB0F"
    - - "13.7 \xB5m/m-\xB0C@Temperature 0.000 - 400 \xB0C"
      - "7.61 \xB5in/in-\xB0F@Temperature 32.0 - 752 \xB0F"
    - - "13.7 \xB5m/m-\xB0C@Temperature 0.000 - 1000 \xB0C"
      - "7.61 \xB5in/in-\xB0F@Temperature 32.0 - 1830 \xB0F"
    - - "14.2 \xB5m/m-\xB0C@Temperature 0.000 - 500 \xB0C"
      - "7.89 \xB5in/in-\xB0F@Temperature 32.0 - 932 \xB0F"
    - - "14.6 \xB5m/m-\xB0C@Temperature 0.000 - 600 \xB0C"
      - "8.11 \xB5in/in-\xB0F@Temperature 32.0 - 1110 \xB0F"
    - - "14.9 \xB5m/m-\xB0C@Temperature 0.000 - 700 \xB0C"
      - "8.28 \xB5in/in-\xB0F@Temperature 32.0 - 1290 \xB0F"
    - - "16.6 \xB5m/m-\xB0C@Temperature 0.000 - 800 \xB0C"
      - "9.22 \xB5in/in-\xB0F@Temperature 32.0 - 1470 \xB0F"
    - - Specific Heat Capacity
      - "0.481 J/g-\xB0C@Temperature >=100 \xB0C"
      - "0.115 BTU/lb-\xB0F@Temperature >=212 \xB0F"
    - - "0.519 J/g-\xB0C@Temperature 150 - 200 \xB0C"
      - "0.124 BTU/lb-\xB0F@Temperature 302 - 392 \xB0F"
    - - "0.536 J/g-\xB0C@Temperature 200 - 250 \xB0C"
      - "0.128 BTU/lb-\xB0F@Temperature 392 - 482 \xB0F"
    - - "0.553 J/g-\xB0C@Temperature 250 - 300 \xB0C"
      - "0.132 BTU/lb-\xB0F@Temperature 482 - 572 \xB0F"
    - - "0.595 J/g-\xB0C@Temperature 350 - 400 \xB0C"
      - "0.142 BTU/lb-\xB0F@Temperature 662 - 752 \xB0F"
    - - "0.662 J/g-\xB0C@Temperature 450 - 500 \xB0C"
      - "0.158 BTU/lb-\xB0F@Temperature 842 - 932 \xB0F"
    - - "0.754 J/g-\xB0C@Temperature 550 - 600 \xB0C"
      - "0.180 BTU/lb-\xB0F@Temperature 1020 - 1110 \xB0F"
    - - "0.846 J/g-\xB0C@Temperature 850 - 900 \xB0C"
      - "0.202 BTU/lb-\xB0F@Temperature 1560 - 1650 \xB0F"
    - - "0.867 J/g-\xB0C@Temperature 650 - 700 \xB0C"
      - "0.207 BTU/lb-\xB0F@Temperature 1200 - 1290 \xB0F"
    - - "1.105 J/g-\xB0C@Temperature 700 - 750 \xB0C"
      - "0.2641 BTU/lb-\xB0F@Temperature 1290 - 1380 \xB0F"
    - - Thermal Conductivity
      - "27.3 W/m-K@Temperature 1000 \xB0C"
      - "189 BTU-in/hr-ft\xB2-\xB0F@Temperature 1830 \xB0F"
    - - "28.4 W/m-K@Temperature 800 \xB0C"
      - "197 BTU-in/hr-ft\xB2-\xB0F@Temperature 1470 \xB0F"
    - - "36.3 W/m-K@Temperature 600 \xB0C"
      - "252 BTU-in/hr-ft\xB2-\xB0F@Temperature 1110 \xB0F"
    - - "45.2 W/m-K@Temperature 400 \xB0C"
      - "314 BTU-in/hr-ft\xB2-\xB0F@Temperature 752 \xB0F"
    - - "54.7 W/m-K@Temperature 200 \xB0C"
      - "380 BTU-in/hr-ft\xB2-\xB0F@Temperature 392 \xB0F"
    - - "60.2 W/m-K@Temperature 100 \xB0C"
      - "418 BTU-in/hr-ft\xB2-\xB0F@Temperature 212 \xB0F"
    - - "65.2 W/m-K@Temperature 0.000 \xB0C"
      - "452 BTU-in/hr-ft\xB2-\xB0F@Temperature 32.0 \xB0F"
    - - Melting Point
      - "1426 \xB0C"
      - "2599 \xB0F"
  - - &id116
      - Component Elements Properties
      - Metric
      - English
      - Comments
    - &id117
      - Carbon, C
      - <= 0.10 %
      - <= 0.10 %
    - &id118
      - Iron, Fe
      - 99.31 - 99.7 %
      - 99.31 - 99.7 %
      - As remainder
    - &id119
      - Manganese, Mn
      - 0.30 - 0.50 %
      - 0.30 - 0.50 %
    - &id120
      - Phosphorus, P
      - <= 0.040 %
      - <= 0.040 %
    - &id121
      - Sulfur, S
      - <= 0.050 %
      - <= 0.050 %
  - - *id116
    - *id117
    - *id118
    - *id119
    - *id120
    - *id121
- category: Metal; Ferrous Metal; Carbon Steel; Low Carbon Steel
  name: AISI M1008 Merchant Quality Carbon Steel, Composition Spec
  notes: The merchant quality steels, designated by the M in the grade, generally
    have a slightly different composition than that of the underlying steel designation.
  properties:
  - - &id122
      - Component Elements Properties
      - Metric
      - English
      - Comments
    - &id123
      - Carbon, C
      - <= 0.10 %
      - <= 0.10 %
    - &id124
      - Iron, Fe
      - 99.21 - 99.75 %
      - 99.21 - 99.75 %
      - As Balance
    - &id125
      - Manganese, Mn
      - 0.25 - 0.60 %
      - 0.25 - 0.60 %
    - &id126
      - Phosphorus, P
      - <= 0.040 %
      - <= 0.040 %
    - &id127
      - Sulfur, S
      - <= 0.050 %
      - <= 0.050 %
  - - *id122
    - *id123
    - *id124
    - *id125
    - *id126
    - *id127
- category: Metal; Ferrous Metal; Carbon Steel; AISI 1000 Series Steel; Low Carbon
    Steel
  name: AISI 1009 Steel
  notes: SAE discontinued this standard in 1965.  AISI 1010 is a similar alloy.
  properties:
  - - - Physical Properties
      - Metric
      - English
      - Comments
    - - Density
      - 7.87 g/cc
      - "0.284 lb/in\xB3"
      - (AISI 1008)
  - - &id128
      - Component Elements Properties
      - Metric
      - English
      - Comments
    - &id129
      - Carbon, C
      - <= 0.15 %
      - <= 0.15 %
    - &id130
      - Iron, Fe
      - '>= 99.185 %'
      - '>= 99.185 %'
      - As remainder
    - &id131
      - Manganese, Mn
      - <= 0.60 %
      - <= 0.60 %
    - &id132
      - Phosphorus, P
      - <= 0.030 %
      - <= 0.030 %
    - &id133
      - Sulfur, S
      - <= 0.035 %
      - <= 0.035 %
  - - *id128
    - *id129
    - *id130
    - *id131
    - *id132
    - *id133
- category: Metal; Ferrous Metal; Carbon Steel; AISI 1000 Series Steel; Low Carbon
    Steel
  name: AISI 1010 Steel, cold drawn
  notes: Used widely in low strength applications.  Good formability, fair machinability,
    can be hardened by cyaniding.  Suitable for magnet core applications
  properties:
  - - - Physical Properties
      - Metric
      - English
      - Comments
    - - Density
      - 7.87 g/cc
      - "0.284 lb/in\xB3"
  - - - Mechanical Properties
      - Metric
      - English
      - Comments
    - - Hardness, Brinell
      - '105'
      - '105'
    - - Hardness, Knoop
      - '123'
      - '123'
      - Converted from Brinell
    - - Hardness, Rockwell B
      - '60'
      - '60'
      - Converted from Brinell
    - - Hardness, Vickers
      - '108'
      - '108'
      - Converted from Brinell
    - - Tensile Strength, Ultimate
      - 365 MPa
      - 52900 psi
    - - Tensile Strength, Yield
      - 305 MPa
      - 44200 psi
    - - Elongation at Break
      - 20 %
      - 20 %
      - In 50 mm
    - - Reduction of Area
      - 40 %
      - 40 %
    - - Modulus of Elasticity
      - 205 GPa
      - 29700 ksi
      - Typical for steel
    - - Bulk Modulus
      - 160 GPa
      - 23200 ksi
      - Typical for steel
    - - Poissons Ratio
      - '0.29'
      - '0.29'
      - Typical For Steel
    - - Machinability
      - 55 %
      - 55 %
      - Based on AISI 1212 steel = 100%. Group I bar, rod, and wire products machinability
        can be improved by cold drawing.
    - - Shear Modulus
      - 80.0 GPa
      - 11600 ksi
      - Typical for steel
  - - - Electrical Properties
      - Metric
      - English
      - Comments
    - - Electrical Resistivity
      - 0.0000143 ohm-cm
      - 0.0000143 ohm-cm
      - condition unknown
  - - - Thermal Properties
      - Metric
      - English
      - Comments
    - - CTE, linear
      - "12.2 \xB5m/m-\xB0C@Temperature 0.000 - 100 \xB0C"
      - "6.78 \xB5in/in-\xB0F@Temperature 32.0 - 212 \xB0F"
    - - "13.5 \xB5m/m-\xB0C@Temperature 0.000 - 300 \xB0C"
      - "7.50 \xB5in/in-\xB0F@Temperature 32.0 - 572 \xB0F"
    - - "14.2 \xB5m/m-\xB0C@Temperature 0.000 - 500 \xB0C"
      - "7.89 \xB5in/in-\xB0F@Temperature 32.0 - 932 \xB0F"
    - - Specific Heat Capacity
      - "0.448 J/g-\xB0C@Temperature >=100 \xB0C"
      - "0.107 BTU/lb-\xB0F@Temperature >=212 \xB0F"
      - condition unknown
    - - "0.498 J/g-\xB0C@Temperature 150 - 200 \xB0C"
      - "0.119 BTU/lb-\xB0F@Temperature 302 - 392 \xB0F"
    - - "0.519 J/g-\xB0C@Temperature 200 - 250 \xB0C"
      - "0.124 BTU/lb-\xB0F@Temperature 392 - 482 \xB0F"
    - - "0.536 J/g-\xB0C@Temperature 250 - 300 \xB0C"
