Repository: pcalebho/MatNet

Website for selecting and finding materials: https://www.materialsuniversity.com/

File: webscraper/output.yaml (part 3 of 5)
      - Metric
      - English
      - Comments
    - - CTE, linear
      - "0.128 BTU/lb-\xB0F@Temperature 482 - 572 \xB0F"
    - - "0.565 J/g-\xB0C@Temperature 300 - 350 \xB0C"
      - "0.135 BTU/lb-\xB0F@Temperature 572 - 662 \xB0F"
    - - "0.590 J/g-\xB0C@Temperature 350 - 400 \xB0C"
      - "0.141 BTU/lb-\xB0F@Temperature 662 - 752 \xB0F"
    - - "0.649 J/g-\xB0C@Temperature 400 - 450 \xB0C"
      - "0.155 BTU/lb-\xB0F@Temperature 752 - 842 \xB0F"
    - - "0.729 J/g-\xB0C@Temperature 550 - 600 \xB0C"
      - "0.174 BTU/lb-\xB0F@Temperature 1020 - 1110 \xB0F"
    - - "0.825 J/g-\xB0C@Temperature 650 - 700 \xB0C"
      - "0.197 BTU/lb-\xB0F@Temperature 1200 - 1290 \xB0F"
    - - Thermal Conductivity
      - 49.8 W/m-K
      - "346 BTU-in/hr-ft\xB2-\xB0F"
      - Typical steel
  - - &id134
      - Component Elements Properties
      - Metric
      - English
      - Comments
    - &id135
      - Carbon, C
      - 0.080 - 0.13 %
      - 0.080 - 0.13 %
    - &id136
      - Iron, Fe
      - 99.18 - 99.62 %
      - 99.18 - 99.62 %
      - As remainder
    - &id137
      - Manganese, Mn
      - 0.30 - 0.60 %
      - 0.30 - 0.60 %
    - &id138
      - Phosphorus, P
      - <= 0.040 %
      - <= 0.040 %
    - &id139
      - Sulfur, S
      - <= 0.050 %
      - <= 0.050 %
  - - *id134
    - *id135
    - *id136
    - *id137
    - *id138
    - *id139
- category: Metal; Ferrous Metal; Carbon Steel; AISI 1000 Series Steel; Low Carbon
    Steel
  name: AISI 1010 Steel, hot rolled bar, 19-32 mm (0.75-1.25 in) round or thickness
  notes: Easily cold formed by heading, extruding, upsetting, bending, and other deforming
    processes. Uses for wires include electroplated products, such as racks, storage
    bins, shopping carts, fan guards, and jewelry, and unplated such as wires, staples,
    hardware, and barbed wire.
  properties:
  - - - Physical Properties
      - Metric
      - English
      - Comments
    - - Density
      - 7.87 g/cc
      - "0.284 lb/in\xB3"
      - Typical for steel
  - - - Mechanical Properties
      - Metric
      - English
      - Comments
    - - Hardness, Brinell
      - '95'
      - '95'
    - - Hardness, Knoop
      - '113'
      - '113'
      - Converted from Brinell
    - - Hardness, Rockwell B
      - '55'
      - '55'
      - Converted from Brinell
    - - Hardness, Vickers
      - '98'
      - '98'
      - Converted from Brinell
    - - Tensile Strength, Ultimate
      - 325 MPa
      - 47100 psi
    - - Tensile Strength, Yield
      - 180 MPa
      - 26100 psi
    - - Elongation at Break
      - 28 %
      - 28 %
      - in 50 mm
    - - Reduction of Area
      - 50 %
      - 50 %
    - - Modulus of Elasticity
      - 200 GPa
      - 29000 ksi
      - Typical for steel
    - - Bulk Modulus
      - 160 GPa
      - 23200 ksi
      - Typical for steel
    - - Poissons Ratio
      - '0.29'
      - '0.29'
      - Typical For Steel
    - - Machinability
      - 55 %
      - 55 %
      - Based on AISI 1212 steel = 100%. Group I bar, rod, and wire products machinability
        can be improved by cold drawing.
    - - Shear Modulus
      - 80.0 GPa
      - 11600 ksi
      - Typical for steel
  - - - Electrical Properties
      - Metric
      - English
      - Comments
    - - Electrical Resistivity
      - 0.0000143 ohm-cm
      - 0.0000143 ohm-cm
      - condition unknown
  - - - Thermal Properties
      - Metric
      - English
      - Comments
    - - CTE, linear
      - "12.2 \xB5m/m-\xB0C@Temperature 0.000 - 100 \xB0C"
      - "6.78 \xB5in/in-\xB0F@Temperature 32.0 - 212 \xB0F"
    - - "13.0 \xB5m/m-\xB0C@Temperature 0.000 - 200 \xB0C"
      - "7.22 \xB5in/in-\xB0F@Temperature 32.0 - 392 \xB0F"
    - - "13.5 \xB5m/m-\xB0C@Temperature 0.000 - 300 \xB0C"
      - "7.50 \xB5in/in-\xB0F@Temperature 32.0 - 572 \xB0F"
    - - "13.8 \xB5m/m-\xB0C@Temperature 0.000 - 400 \xB0C"
      - "7.67 \xB5in/in-\xB0F@Temperature 32.0 - 752 \xB0F"
    - - "14.2 \xB5m/m-\xB0C@Temperature 0.000 - 500 \xB0C"
      - "7.89 \xB5in/in-\xB0F@Temperature 32.0 - 932 \xB0F"
    - - "14.6 \xB5m/m-\xB0C@Temperature 0.000 - 600 \xB0C"
      - "8.11 \xB5in/in-\xB0F@Temperature 32.0 - 1110 \xB0F"
    - - "14.9 \xB5m/m-\xB0C@Temperature 0.000 - 700 \xB0C"
      - "8.28 \xB5in/in-\xB0F@Temperature 32.0 - 1290 \xB0F"
    - - Specific Heat Capacity
      - "0.448 J/g-\xB0C@Temperature >=100 \xB0C"
      - "0.107 BTU/lb-\xB0F@Temperature >=212 \xB0F"
      - condition unknown
    - - "0.498 J/g-\xB0C@Temperature 150 - 200 \xB0C"
      - "0.119 BTU/lb-\xB0F@Temperature 302 - 392 \xB0F"
    - - "0.519 J/g-\xB0C@Temperature 200 - 250 \xB0C"
      - "0.124 BTU/lb-\xB0F@Temperature 392 - 482 \xB0F"
    - - "0.536 J/g-\xB0C@Temperature 250 - 300 \xB0C"
      - "0.128 BTU/lb-\xB0F@Temperature 482 - 572 \xB0F"
    - - "0.565 J/g-\xB0C@Temperature 300 - 350 \xB0C"
      - "0.135 BTU/lb-\xB0F@Temperature 572 - 662 \xB0F"
    - - "0.590 J/g-\xB0C@Temperature 350 - 400 \xB0C"
      - "0.141 BTU/lb-\xB0F@Temperature 662 - 752 \xB0F"
    - - "0.649 J/g-\xB0C@Temperature 400 - 450 \xB0C"
      - "0.155 BTU/lb-\xB0F@Temperature 752 - 842 \xB0F"
    - - "0.729 J/g-\xB0C@Temperature 550 - 600 \xB0C"
      - "0.174 BTU/lb-\xB0F@Temperature 1020 - 1110 \xB0F"
    - - "0.825 J/g-\xB0C@Temperature 650 - 700 \xB0C"
      - "0.197 BTU/lb-\xB0F@Temperature 1200 - 1290 \xB0F"
    - - Thermal Conductivity
      - 51.9 W/m-K
      - "360 BTU-in/hr-ft\xB2-\xB0F"
      - Typical steel
  - - &id140
      - Component Elements Properties
      - Metric
      - English
      - Comments
    - &id141
      - Carbon, C
      - 0.080 - 0.13 %
      - 0.080 - 0.13 %
    - &id142
      - Iron, Fe
      - 99.18 - 99.62 %
      - 99.18 - 99.62 %
      - As remainder
    - &id143
      - Manganese, Mn
      - 0.30 - 0.60 %
      - 0.30 - 0.60 %
    - &id144
      - Phosphorus, P
      - <= 0.040 %
      - <= 0.040 %
    - &id145
      - Sulfur, S
      - <= 0.050 %
      - <= 0.050 %
  - - *id140
    - *id141
    - *id142
    - *id143
    - *id144
    - *id145
- category: Metal; Ferrous Metal; Carbon Steel; AISI 1000 Series Steel; Low Carbon
    Steel
  name: AISI 1010 Steel, cold drawn bar, 19-32 mm (0.75-1.25 in) round or thickness
  notes: Easily cold formed by heading, extruding, upsetting, bending, and other deforming
    processes. Uses for wires include electroplated products, such as racks, storage
    bins, shopping carts, fan guards, and jewelry, and unplated such as wires, staples,
    hardware, and barbed wire.
  properties:
  - - - Physical Properties
      - Metric
      - English
      - Comments
    - - Density
      - 7.87 g/cc
      - "0.284 lb/in\xB3"
      - Typical for steel
  - - - Mechanical Properties
      - Metric
      - English
      - Comments
    - - Hardness, Brinell
      - '105'
      - '105'
    - - Hardness, Knoop
      - '123'
      - '123'
      - Converted from Brinell
    - - Hardness, Rockwell B
      - '60'
      - '60'
      - Converted from Brinell
    - - Hardness, Vickers
      - '108'
      - '108'
      - Converted from Brinell
    - - Tensile Strength, Ultimate
      - 365 MPa
      - 52900 psi
    - - Tensile Strength, Yield
      - 305 MPa
      - 44200 psi
    - - Elongation at Break
      - 20 %
      - 20 %
      - in 50 mm
    - - Reduction of Area
      - 40 %
      - 40 %
    - - Modulus of Elasticity
      - 200 GPa
      - 29000 ksi
      - Typical for steel
    - - Bulk Modulus
      - 160 GPa
      - 23200 ksi
      - Typical for steel
    - - Poissons Ratio
      - '0.29'
      - '0.29'
      - Typical For Steel
    - - Machinability
      - 55 %
      - 55 %
      - Based on AISI 1212 steel = 100%. Group I bar, rod, and wire products machinability
        can be improved by cold drawing.
    - - Shear Modulus
      - 80.0 GPa
      - 11600 ksi
      - Typical for steel
  - - - Electrical Properties
      - Metric
      - English
      - Comments
    - - Electrical Resistivity
      - 0.0000143 ohm-cm
      - 0.0000143 ohm-cm
      - condition unknown
  - - - Thermal Properties
      - Metric
      - English
      - Comments
    - - CTE, linear
      - "12.2 \xB5m/m-\xB0C@Temperature 0.000 - 100 \xB0C"
      - "6.78 \xB5in/in-\xB0F@Temperature 32.0 - 212 \xB0F"
    - - "13.0 \xB5m/m-\xB0C@Temperature 0.000 - 200 \xB0C"
      - "7.22 \xB5in/in-\xB0F@Temperature 32.0 - 392 \xB0F"
    - - "13.5 \xB5m/m-\xB0C@Temperature 0.000 - 300 \xB0C"
      - "7.50 \xB5in/in-\xB0F@Temperature 32.0 - 572 \xB0F"
    - - "13.8 \xB5m/m-\xB0C@Temperature 0.000 - 400 \xB0C"
      - "7.67 \xB5in/in-\xB0F@Temperature 32.0 - 752 \xB0F"
    - - "14.2 \xB5m/m-\xB0C@Temperature 0.000 - 500 \xB0C"
      - "7.89 \xB5in/in-\xB0F@Temperature 32.0 - 932 \xB0F"
    - - "14.6 \xB5m/m-\xB0C@Temperature 0.000 - 600 \xB0C"
      - "8.11 \xB5in/in-\xB0F@Temperature 32.0 - 1110 \xB0F"
    - - "14.9 \xB5m/m-\xB0C@Temperature 0.000 - 700 \xB0C"
      - "8.28 \xB5in/in-\xB0F@Temperature 32.0 - 1290 \xB0F"
    - - Specific Heat Capacity
      - "0.448 J/g-\xB0C@Temperature >=100 \xB0C"
      - "0.107 BTU/lb-\xB0F@Temperature >=212 \xB0F"
      - condition unknown
    - - "0.498 J/g-\xB0C@Temperature 150 - 200 \xB0C"
      - "0.119 BTU/lb-\xB0F@Temperature 302 - 392 \xB0F"
    - - "0.519 J/g-\xB0C@Temperature 200 - 250 \xB0C"
      - "0.124 BTU/lb-\xB0F@Temperature 392 - 482 \xB0F"
    - - "0.536 J/g-\xB0C@Temperature 250 - 300 \xB0C"
      - "0.128 BTU/lb-\xB0F@Temperature 482 - 572 \xB0F"
    - - "0.565 J/g-\xB0C@Temperature 300 - 350 \xB0C"
      - "0.135 BTU/lb-\xB0F@Temperature 572 - 662 \xB0F"
    - - "0.590 J/g-\xB0C@Temperature 350 - 400 \xB0C"
      - "0.141 BTU/lb-\xB0F@Temperature 662 - 752 \xB0F"
    - - "0.649 J/g-\xB0C@Temperature 400 - 450 \xB0C"
      - "0.155 BTU/lb-\xB0F@Temperature 752 - 842 \xB0F"
    - - "0.729 J/g-\xB0C@Temperature 550 - 600 \xB0C"
      - "0.174 BTU/lb-\xB0F@Temperature 1020 - 1110 \xB0F"
    - - "0.825 J/g-\xB0C@Temperature 650 - 700 \xB0C"
      - "0.197 BTU/lb-\xB0F@Temperature 1200 - 1290 \xB0F"
    - - Thermal Conductivity
      - 51.9 W/m-K
      - "360 BTU-in/hr-ft\xB2-\xB0F"
      - Typical steel
  - - &id146
      - Component Elements Properties
      - Metric
      - English
      - Comments
    - &id147
      - Carbon, C
      - 0.080 - 0.13 %
      - 0.080 - 0.13 %
    - &id148
      - Iron, Fe
      - 99.18 - 99.62 %
      - 99.18 - 99.62 %
      - As remainder
    - &id149
      - Manganese, Mn
      - 0.30 - 0.60 %
      - 0.30 - 0.60 %
    - &id150
      - Phosphorus, P
      - <= 0.040 %
      - <= 0.040 %
    - &id151
      - Sulfur, S
      - <= 0.050 %
      - <= 0.050 %
  - - *id146
    - *id147
    - *id148
    - *id149
    - *id150
    - *id151
- category: Metal; Ferrous Metal; Carbon Steel; AISI 1000 Series Steel; Low Carbon
    Steel
  name: AISI 1010 Steel, CQ sheet,1.6-5.8 mm round or thickness
  notes: Easily cold formed by heading, extruding, upsetting, bending, and other deforming
    processes. Uses for wires include electroplated products, such as racks, storage
    bins, shopping carts, fan guards, and jewelry, and unplated such as wires, staples,
    hardware, and barbed wire.
  properties:
  - - - Physical Properties
      - Metric
      - English
      - Comments
    - - Density
      - 7.87 g/cc
      - "0.284 lb/in\xB3"
      - Typical for steel
  - - - Mechanical Properties
      - Metric
      - English
      - Comments
    - - Tensile Strength, Ultimate
      - 310 - 360 MPa
      - 45000 - 52200 psi
    - - Tensile Strength, Yield
      - 180 - 240 MPa
      - 26100 - 34800 psi
    - - Elongation at Break
      - 32 - 48 %
      - 32 - 48 %
      - in 50 mm
    - - Modulus of Elasticity
      - 200 GPa
      - 29000 ksi
      - Typical for steel
    - - Bulk Modulus
      - 160 GPa
      - 23200 ksi
      - Typical for steel
    - - Poissons Ratio
      - '0.29'
      - '0.29'
      - Typical For Steel
    - - Machinability
      - 55 %
      - 55 %
      - Based on AISI 1212 steel = 100%. Group I bar, rod, and wire products machinability
        can be improved by cold drawing.
    - - Shear Modulus
      - 80.0 GPa
      - 11600 ksi
      - Typical for steel
  - - - Electrical Properties
      - Metric
      - English
      - Comments
    - - Electrical Resistivity
      - 0.0000143 ohm-cm
      - 0.0000143 ohm-cm
      - condition unknown
  - - - Thermal Properties
      - Metric
      - English
      - Comments
    - - CTE, linear
      - "12.2 \xB5m/m-\xB0C@Temperature 0.000 - 100 \xB0C"
      - "6.78 \xB5in/in-\xB0F@Temperature 32.0 - 212 \xB0F"
    - - "13.0 \xB5m/m-\xB0C@Temperature 0.000 - 200 \xB0C"
      - "7.22 \xB5in/in-\xB0F@Temperature 32.0 - 392 \xB0F"
    - - "13.5 \xB5m/m-\xB0C@Temperature 0.000 - 300 \xB0C"
      - "7.50 \xB5in/in-\xB0F@Temperature 32.0 - 572 \xB0F"
    - - "13.8 \xB5m/m-\xB0C@Temperature 0.000 - 400 \xB0C"
      - "7.67 \xB5in/in-\xB0F@Temperature 32.0 - 752 \xB0F"
    - - "14.2 \xB5m/m-\xB0C@Temperature 0.000 - 500 \xB0C"
      - "7.89 \xB5in/in-\xB0F@Temperature 32.0 - 932 \xB0F"
    - - "14.6 \xB5m/m-\xB0C@Temperature 0.000 - 600 \xB0C"
      - "8.11 \xB5in/in-\xB0F@Temperature 32.0 - 1110 \xB0F"
    - - "14.9 \xB5m/m-\xB0C@Temperature 0.000 - 700 \xB0C"
      - "8.28 \xB5in/in-\xB0F@Temperature 32.0 - 1290 \xB0F"
    - - Specific Heat Capacity
      - "0.448 J/g-\xB0C@Temperature >=100 \xB0C"
      - "0.107 BTU/lb-\xB0F@Temperature >=212 \xB0F"
      - condition unknown
    - - "0.498 J/g-\xB0C@Temperature 150 - 200 \xB0C"
      - "0.119 BTU/lb-\xB0F@Temperature 302 - 392 \xB0F"
    - - "0.519 J/g-\xB0C@Temperature 200 - 250 \xB0C"
      - "0.124 BTU/lb-\xB0F@Temperature 392 - 482 \xB0F"
    - - "0.536 J/g-\xB0C@Temperature 250 - 300 \xB0C"
      - "0.128 BTU/lb-\xB0F@Temperature 482 - 572 \xB0F"
    - - "0.565 J/g-\xB0C@Temperature 300 - 350 \xB0C"
      - "0.135 BTU/lb-\xB0F@Temperature 572 - 662 \xB0F"
    - - "0.590 J/g-\xB0C@Temperature 350 - 400 \xB0C"
      - "0.141 BTU/lb-\xB0F@Temperature 662 - 752 \xB0F"
    - - "0.649 J/g-\xB0C@Temperature 400 - 450 \xB0C"
      - "0.155 BTU/lb-\xB0F@Temperature 752 - 842 \xB0F"
    - - "0.729 J/g-\xB0C@Temperature 550 - 600 \xB0C"
      - "0.174 BTU/lb-\xB0F@Temperature 1020 - 1110 \xB0F"
    - - "0.825 J/g-\xB0C@Temperature 650 - 700 \xB0C"
      - "0.197 BTU/lb-\xB0F@Temperature 1200 - 1290 \xB0F"
    - - Thermal Conductivity
      - 51.9 W/m-K
      - "360 BTU-in/hr-ft\xB2-\xB0F"
      - Typical steel
  - - &id152
      - Component Elements Properties
      - Metric
      - English
      - Comments
    - &id153
      - Carbon, C
      - 0.080 - 0.13 %
      - 0.080 - 0.13 %
    - &id154
      - Iron, Fe
      - 99.18 - 99.62 %
      - 99.18 - 99.62 %
      - As remainder
    - &id155
      - Manganese, Mn
      - 0.30 - 0.60 %
      - 0.30 - 0.60 %
    - &id156
      - Phosphorus, P
      - <= 0.040 %
      - <= 0.040 %
    - &id157
      - Sulfur, S
      - <= 0.050 %
      - <= 0.050 %
  - - *id152
    - *id153
    - *id154
    - *id155
    - *id156
    - *id157
- category: Metal; Ferrous Metal; Carbon Steel; Low Carbon Steel
  name: AISI M1010 Merchant Quality Carbon Steel, Composition Spec
  notes: The merchant quality steels, designated by the M in the grade, generally
    have a slightly different composition than that of the underlying steel designation.
  properties:
  - - &id158
      - Component Elements Properties
      - Metric
      - English
      - Comments
    - &id159
      - Carbon, C
      - 0.070 - 0.14 %
      - 0.070 - 0.14 %
    - &id160
      - Iron, Fe
      - 99.17 - 99.68 %
      - 99.17 - 99.68 %
      - As Balance
    - &id161
      - Manganese, Mn
      - 0.25 - 0.60 %
      - 0.25 - 0.60 %
    - &id162
      - Phosphorus, P
      - <= 0.040 %
      - <= 0.040 %
    - &id163
      - Sulfur, S
      - <= 0.050 %
      - <= 0.050 %
  - - *id158
    - *id159
    - *id160
    - *id161
    - *id162
    - *id163
- category: Metal; Ferrous Metal; Carbon Steel; AISI 1000 Series Steel; Low Carbon
    Steel
  name: AISI 1012 Steel, cold drawn
  notes: Widely used in low strength applications.  Has good formability, fair machinability,
    and can be hardened by cyaniding.
  properties:
  - - - Physical Properties
      - Metric
      - English
      - Comments
    - - Density
      - 7.87 g/cc
      - "0.284 lb/in\xB3"
  - - - Mechanical Properties
      - Metric
      - English
      - Comments
    - - Hardness, Brinell
      - '105'
      - '105'
    - - Hardness, Knoop
      - '123'
      - '123'
      - Converted from Brinell
    - - Hardness, Rockwell B
      - '60'
      - '60'
      - Converted from Brinell
    - - Hardness, Vickers
      - '108'
      - '108'
      - Converted from Brinell
    - - Tensile Strength, Ultimate
      - 370 MPa
      - 53700 psi
    - - Tensile Strength, Yield
      - 310 MPa
      - 45000 psi
    - - Elongation at Break
      - 19 %
      - 19 %
      - In 50 mm
    - - Reduction of Area
      - 40 %
      - 40 %
    - - Modulus of Elasticity
      - 205 GPa
      - 29700 ksi
      - Typical for steel
    - - Bulk Modulus
      - 160 GPa
      - 23200 ksi
      - Typical for steel
    - - Poissons Ratio
      - '0.29'
      - '0.29'
      - Typical For Steel
    - - Machinability
      - 55 %
      - 55 %
      - Based on AISI 1212 steel = 100%. Group I bar, rod, and wire products machinability
        can be improved by cold drawing.
    - - Shear Modulus
      - 80.0 GPa
      - 11600 ksi
      - Typical for steel
  - - - Electrical Properties
      - Metric
      - English
      - Comments
    - - Electrical Resistivity
      - 0.0000174 ohm-cm
      - 0.0000174 ohm-cm
      - Typical steel
  - - - Thermal Properties
      - Metric
      - English
      - Comments
    - - Specific Heat Capacity
      - "0.472 J/g-\xB0C"
      - "0.113 BTU/lb-\xB0F"
      - Typical steel
    - - Thermal Conductivity
      - 49.8 W/m-K
      - "346 BTU-in/hr-ft\xB2-\xB0F"
      - Typical steel
  - - &id164
      - Component Elements Properties
      - Metric
      - English
      - Comments
    - &id165
      - Carbon, C
      - 0.10 - 0.15 %
      - 0.10 - 0.15 %
    - &id166
      - Iron, Fe
      - 99.16 - 99.6 %
      - 99.16 - 99.6 %
      - As remainder
    - &id167
      - Manganese, Mn
      - 0.30 - 0.60 %
      - 0.30 - 0.60 %
    - &id168
      - Phosphorus, P
      - <= 0.040 %
      - <= 0.040 %
    - &id169
      - Sulfur, S
      - <= 0.050 %
      - <= 0.050 %
  - - *id164
    - *id165
    - *id166
    - *id167
    - *id168
    - *id169
- category: Metal; Ferrous Metal; Carbon Steel; AISI 1000 Series Steel; Low Carbon
    Steel
  name: AISI 1012 Steel, hot rolled bar, 19-32 mm (0.75-1.25 in) round or thickness
  notes: 16017b3906a94e2c9fd52bb7a0833749Easily cold formed by heading, extruding,
    upsetting, bending, and other deforming processes. Uses for wires include electroplated
    products, such as racks, storage bins, shopping carts, fan guards, and jewelry,
    and unplated such as wires, staples, hardware, and barbed wire.
  properties:
  - - - Physical Properties
      - Metric
      - English
      - Comments
    - - Density
      - 7.87 g/cc
      - "0.284 lb/in\xB3"
      - Typical for steel
  - - - Mechanical Properties
      - Metric
      - English
      - Comments
    - - Hardness, Brinell
      - '95'
      - '95'
    - - Hardness, Knoop
      - '113'
      - '113'
      - Converted from Brinell
    - - Hardness, Rockwell B
      - '55'
      - '55'
      - Converted from Brinell
    - - Hardness, Vickers
      - '98'
      - '98'
      - Converted from Brinell
    - - Tensile Strength, Ultimate
      - 330 MPa
      - 47900 psi
    - - Tensile Strength, Yield
      - 185 MPa
      - 26800 psi
    - - Elongation at Break
      - 28 %
      - 28 %
      - in 50 mm
    - - Reduction of Area
      - 50 %
      - 50 %
    - - Modulus of Elasticity
      - 200 GPa
      - 29000 ksi
      - Typical for steel
    - - Bulk Modulus
      - 160 GPa
      - 23200 ksi
      - Typical for steel
    - - Poissons Ratio
      - '0.29'
      - '0.29'
      - Typical For Steel
    - - Machinability
      - 55 %
      - 55 %
      - Based on AISI 1212 steel = 100%. Group I bar, rod, and wire products machinability
        can be improved by cold drawing.
    - - Shear Modulus
      - 80.0 GPa
      - 11600 ksi
      - Typical for steel
  - - - Electrical Properties
      - Metric
      - English
      - Comments
    - - Electrical Resistivity
      - 0.0000174 ohm-cm
      - 0.0000174 ohm-cm
      - Typical steel
  - - - Thermal Properties
      - Metric
      - English
      - Comments
    - - CTE, linear
      - "11.5 \xB5m/m-\xB0C@Temperature 20.0 \xB0C"
      - "6.39 \xB5in/in-\xB0F@Temperature 68.0 \xB0F"
      - Typical steel
    - - "12.2 \xB5m/m-\xB0C@Temperature 0.000 - 300 \xB0C"
      - "6.78 \xB5in/in-\xB0F@Temperature 32.0 - 572 \xB0F"
      - Typical for steel
    - - "13.9 \xB5m/m-\xB0C@Temperature 0.000 - 500 \xB0C"
      - "7.72 \xB5in/in-\xB0F@Temperature 32.0 - 932 \xB0F"
      - Typical for steel
    - - Specific Heat Capacity
      - "0.472 J/g-\xB0C"
      - "0.113 BTU/lb-\xB0F"
      - Typical steel
    - - Thermal Conductivity
      - 51.9 W/m-K
      - "360 BTU-in/hr-ft\xB2-\xB0F"
      - Typical steel
  - - &id170
      - Component Elements Properties
      - Metric
      - English
      - Comments
    - &id171
      - Carbon, C
      - 0.10 - 0.15 %
      - 0.10 - 0.15 %
    - &id172
      - Iron, Fe
      - 99.16 - 99.6 %
      - 99.16 - 99.6 %
      - As remainder
    - &id173
      - Manganese, Mn
      - 0.30 - 0.60 %
      - 0.30 - 0.60 %
    - &id174
      - Phosphorus, P
      - <= 0.040 %
      - <= 0.040 %
    - &id175
      - Sulfur, S
      - <= 0.050 %
      - <= 0.050 %
  - - *id170
    - *id171
    - *id172
    - *id173
    - *id174
    - *id175
- category: Metal; Ferrous Metal; Carbon Steel; AISI 1000 Series Steel; Low Carbon
    Steel
  name: AISI 1012 Steel, cold drawn bar, 19-32 mm (0.75-1.25 in) round or thickness
  notes: Easily cold formed by heading, extruding, upsetting, bending, and other deforming
    processes. Uses for wires include electroplated products, such as racks, storage
    bins, shopping carts, fan guards, and jewelry, and unplated such as wires, staples,
    hardware, and barbed wire.
  properties:
  - - - Physical Properties
      - Metric
      - English
      - Comments
    - - Density
      - 7.87 g/cc
      - "0.284 lb/in\xB3"
      - Typical for steel
  - - - Mechanical Properties
      - Metric
      - English
      - Comments
    - - Hardness, Brinell
      - '105'
      - '105'
    - - Hardness, Knoop
      - '123'
      - '123'
      - Converted from Brinell
    - - Hardness, Rockwell B
      - '60'
      - '60'
      - Converted from Brinell
    - - Hardness, Vickers
      - '108'
      - '108'
      - Converted from Brinell
    - - Tensile Strength, Ultimate
      - 370 MPa
      - 53700 psi
    - - Tensile Strength, Yield
      - 310 MPa
      - 45000 psi
    - - Elongation at Break
      - 19 %
      - 19 %
      - in 50 mm
    - - Reduction of Area
      - 40 %
      - 40 %
    - - Modulus of Elasticity
      - 200 GPa
      - 29000 ksi
      - Typical for steel
    - - Bulk Modulus
      - 160 GPa
      - 23200 ksi
      - Typical for steel
    - - Poissons Ratio
      - '0.29'
      - '0.29'
      - Typical For Steel
    - - Machinability
      - 55 %
      - 55 %
      - Based on AISI 1212 steel = 100%. Group I bar, rod, and wire products machinability
        can be improved by cold drawing.
    - - Shear Modulus
      - 80.0 GPa
      - 11600 ksi
      - Typical for steel
  - - - Electrical Properties
      - Metric
      - English
      - Comments
    - - Electrical Resistivity
      - 0.0000174 ohm-cm
      - 0.0000174 ohm-cm
      - Typical steel
  - - - Thermal Properties
      - Metric
      - English
      - Comments
    - - CTE, linear
      - "11.5 \xB5m/m-\xB0C@Temperature 20.0 \xB0C"
      - "6.39 \xB5in/in-\xB0F@Temperature 68.0 \xB0F"
      - Typical steel
    - - "12.2 \xB5m/m-\xB0C@Temperature 0.000 - 300 \xB0C"
      - "6.78 \xB5in/in-\xB0F@Temperature 32.0 - 572 \xB0F"
      - Typical for steel
    - - "13.9 \xB5m/m-\xB0C@Temperature 0.000 - 500 \xB0C"
      - "7.72 \xB5in/in-\xB0F@Temperature 32.0 - 932 \xB0F"
      - Typical for steel
    - - Specific Heat Capacity
      - "0.472 J/g-\xB0C"
      - "0.113 BTU/lb-\xB0F"
      - Typical steel
    - - Thermal Conductivity
      - 51.9 W/m-K
      - "360 BTU-in/hr-ft\xB2-\xB0F"
      - Typical steel
  - - &id176
      - Component Elements Properties
      - Metric
      - English
      - Comments
    - &id177
      - Carbon, C
      - 0.10 - 0.15 %
      - 0.10 - 0.15 %
    - &id178
      - Iron, Fe
      - 99.16 - 99.6 %
      - 99.16 - 99.6 %
      - As remainder
    - &id179
      - Manganese, Mn
      - 0.30 - 0.60 %
      - 0.30 - 0.60 %
    - &id180
      - Phosphorus, P
      - <= 0.040 %
      - <= 0.040 %
    - &id181
      - Sulfur, S
      - <= 0.050 %
      - <= 0.050 %
  - - *id176
    - *id177
    - *id178
    - *id179
    - *id180
    - *id181
- category: Metal; Ferrous Metal; Carbon Steel; AISI 1000 Series Steel; Low Carbon
    Steel
  name: AISI 1012 Steel, CQ sheet,1.6-5.8 mm round or thickness
  notes: Easily cold formed by heading, extruding, upsetting, bending, and other deforming
    processes. Uses for wires include electroplated products, such as racks, storage
    bins, shopping carts, fan guards, and jewelry, and unplated such as wires, staples,
    hardware, and barbed wire.
  properties:
  - - - Physical Properties
      - Metric
      - English
      - Comments
    - - Density
      - 7.87 g/cc
      - "0.284 lb/in\xB3"
      - Typical for steel
  - - - Mechanical Properties
      - Metric
      - English
      - Comments
    - - Tensile Strength, Ultimate
      - 310 - 360 MPa
      - 45000 - 52200 psi
    - - Tensile Strength, Yield
      - 180 - 240 MPa
      - 26100 - 34800 psi
    - - Elongation at Break
      - 32 - 48 %
      - 32 - 48 %
      - in 50 mm
    - - Modulus of Elasticity
      - 200 GPa
      - 29000 ksi
      - Typical for steel
    - - Bulk Modulus
      - 160 GPa
      - 23200 ksi
      - Typical for steel
    - - Poissons Ratio
      - '0.29'
      - '0.29'
      - Typical For Steel
    - - Machinability
      - 55 %
      - 55 %
      - Based on AISI 1212 steel = 100%. Group I bar, rod, and wire products machinability
        can be improved by cold drawing.
    - - Shear Modulus
      - 80.0 GPa
      - 11600 ksi
      - Typical for steel
  - - - Electrical Properties
      - Metric
      - English
      - Comments
    - - Electrical Resistivity
      - 0.0000174 ohm-cm
      - 0.0000174 ohm-cm
      - Typical steel
  - - - Thermal Properties
      - Metric
      - English
      - Comments
    - - CTE, linear
      - "11.5 \xB5m/m-\xB0C@Temperature 20.0 \xB0C"
      - "6.39 \xB5in/in-\xB0F@Temperature 68.0 \xB0F"
      - Typical steel
    - - "12.2 \xB5m/m-\xB0C@Temperature 0.000 - 300 \xB0C"
      - "6.78 \xB5in/in-\xB0F@Temperature 32.0 - 572 \xB0F"
      - Typical for steel
    - - "13.9 \xB5m/m-\xB0C@Temperature 0.000 - 500 \xB0C"
      - "7.72 \xB5in/in-\xB0F@Temperature 32.0 - 932 \xB0F"
      - Typical for steel
    - - Specific Heat Capacity
      - "0.472 J/g-\xB0C"
      - "0.113 BTU/lb-\xB0F"
      - Typical steel
    - - Thermal Conductivity
      - 51.9 W/m-K
      - "360 BTU-in/hr-ft\xB2-\xB0F"
      - Typical steel
  - - &id182
      - Component Elements Properties
      - Metric
      - English
      - Comments
    - &id183
      - Carbon, C
      - 0.10 - 0.15 %
      - 0.10 - 0.15 %
    - &id184
      - Iron, Fe
      - 99.16 - 99.6 %
      - 99.16 - 99.6 %
      - As remainder
    - &id185
      - Manganese, Mn
      - 0.30 - 0.60 %
      - 0.30 - 0.60 %
    - &id186
      - Phosphorus, P
      - <= 0.040 %
      - <= 0.040 %
    - &id187
      - Sulfur, S
      - <= 0.050 %
      - <= 0.050 %
  - - *id182
    - *id183
    - *id184
    - *id185
    - *id186
    - *id187
- category: Metal; Ferrous Metal; Carbon Steel; Low Carbon Steel
  name: AISI M1012 Merchant Quality Carbon Steel, Composition Spec
  notes: The merchant quality steels, designated by the M in the grade, generally
    have a slightly different composition than that of the underlying steel designation.
  properties:
  - - &id188
      - Component Elements Properties
      - Metric
      - English
      - Comments
    - &id189
      - Carbon, C
      - 0.090 - 0.16 %
      - 0.090 - 0.16 %
    - &id190
      - Iron, Fe
      - 99.15 - 99.66 %
      - 99.15 - 99.66 %
      - As Balance
    - &id191
      - Manganese, Mn
      - 0.25 - 0.60 %
      - 0.25 - 0.60 %
    - &id192
      - Phosphorus, P
      - <= 0.040 %
      - <= 0.040 %
    - &id193
      - Sulfur, S
      - <= 0.050 %
      - <= 0.050 %
  - - *id188
    - *id189
    - *id190
    - *id191
    - *id192
    - *id193
- category: Metal; Ferrous Metal; Carbon Steel; AISI 1000 Series Steel; Low Carbon
    Steel
  name: AISI 1013 Carbon Steel Composition Spec
  notes: null
  properties:
  - - - Physical Properties
      - Metric
      - English
      - Comments
    - - Density
      - 7.87 g/cc
      - "0.284 lb/in\xB3"
      - Estimated by MatWeb from very similar grade
  - - &id194
      - Component Elements Properties
      - Metric
      - English
      - Comments
    - &id195
      - Carbon, C
      - 0.11 - 0.16 %
      - 0.11 - 0.16 %
    - &id196
      - Iron, Fe
      - 98.95 - 99.39 %
      - 98.95 - 99.39 %
      - As Balance
    - &id197
      - Manganese, Mn
      - 0.50 - 0.80 %
      - 0.50 - 0.80 %
    - &id198
      - Phosphorus, P
      - <= 0.040 %
      - <= 0.040 %
    - &id199
      - Sulfur, S
      - <= 0.050 %
      - <= 0.050 %
  - - *id194
    - *id195
    - *id196
    - *id197
    - *id198
    - *id199
- category: Metal; Ferrous Metal; Carbon Steel; AISI 1000 Series Steel; Low Carbon
    Steel
  name: AISI 1015 Steel, cold drawn
  notes: 'The composition listed is only for structural shapes, plate, sheet, strip,
    and welded tubing.  Hot-rolled and cold finished bars, semifinished products for
    forging, wire rods, and seamless tubing have a carbon content of 0.13 - 0.18%.  Has
    better machinability and carburizing characteristics than the more formable extra-low
    carbon steels.Applications: cold-formed, cold-headed, or forged parts which are
    low strength with hard, wear resistant surfaces.'
  properties:
  - - - Physical Properties
      - Metric
      - English
      - Comments
    - - Density
      - 7.87 g/cc
      - "0.284 lb/in\xB3"
  - - - Mechanical Properties
      - Metric
      - English
      - Comments
    - - Hardness, Brinell
      - '111'
      - '111'
    - - Hardness, Knoop
      - '129'
      - '129'
    - - Hardness, Rockwell B
      - '64'
      - '64'
      - Converted from Brinell
    - - Hardness, Vickers
      - '115'
      - '115'
      - Converted from Brinell
    - - Tensile Strength, Ultimate
      - 385 MPa
      - 55800 psi
    - - Tensile Strength, Yield
      - 325 MPa
      - 47100 psi
    - - Elongation at Break
      - 18 %
      - 18 %
      - In 50 mm
    - - Reduction of Area
      - 40 %
      - 40 %
    - - Modulus of Elasticity
      - 205 GPa
      - 29700 ksi
      - Typical for steel
    - - Bulk Modulus
      - 160 GPa
      - 23200 ksi
      - Typical for steel
    - - Poissons Ratio
      - '0.29'
      - '0.29'
      - Typical For Steel
    - - Machinability
      - 60 %
      - 60 %
      - Based on 100% machinability for AISI 1212 steel.
    - - Shear Modulus
      - 80.0 GPa
      - 11600 ksi
      - Typical for steel
  - - - Electrical Properties
      - Metric
      - English
      - Comments
    - - Electrical Resistivity
      - "0.0000159 ohm-cm@Temperature 0.000 \xB0C"
      - "0.0000159 ohm-cm@Temperature 32.0 \xB0F"
      - annealed condition
    - - "0.0000219 ohm-cm@Temperature 100 \xB0C"
      - "0.0000219 ohm-cm@Temperature 212 \xB0F"
      - annealed condition
    - - "0.0000292 ohm-cm@Temperature 200 \xB0C"
      - "0.0000292 ohm-cm@Temperature 392 \xB0F"
      - annealed condition
  - - - Thermal Properties
      - Metric
      - English
      - Comments
    - - CTE, linear
      - "11.9 \xB5m/m-\xB0C@Temperature 0.000 - 100 \xB0C"
      - "6.61 \xB5in/in-\xB0F@Temperature 32.0 - 212 \xB0F"
    - - "13.0 \xB5m/m-\xB0C@Temperature 0.000 - 300 \xB0C"
      - "7.22 \xB5in/in-\xB0F@Temperature 32.0 - 572 \xB0F"
    - - "14.2 \xB5m/m-\xB0C@Temperature 0.000 - 500 \xB0C"
      - "7.89 \xB5in/in-\xB0F@Temperature 32.0 - 932 \xB0F"
    - - Specific Heat Capacity
      - "0.486 J/g-\xB0C@Temperature >=100 \xB0C"
      - "0.116 BTU/lb-\xB0F@Temperature >=212 \xB0F"
      - annealed
    - - Thermal Conductivity
      - 51.9 W/m-K
      - "360 BTU-in/hr-ft\xB2-\xB0F"
      - estimated based on similar materials
  - - &id200
      - Component Elements Properties
      - Metric
      - English
      - Comments
    - &id201
      - Carbon, C
      - 0.13 - 0.18 %
      - 0.13 - 0.18 %
    - &id202
      - Iron, Fe
      - 99.13 - 99.57 %
      - 99.13 - 99.57 %
      - As remainder
    - &id203
      - Manganese, Mn
      - 0.30 - 0.60 %
      - 0.30 - 0.60 %
    - &id204
      - Phosphorus, P
      - <= 0.040 %
      - <= 0.040 %
    - &id205
      - Sulfur, S
      - <= 0.050 %
      - <= 0.050 %
  - - *id200
    - *id201
    - *id202
    - *id203
    - *id204
    - *id205
- category: Metal; Ferrous Metal; Carbon Steel; AISI 1000 Series Steel; Low Carbon
    Steel
  name: AISI 1015 Steel, cold drawn, 19-32 mm (0.75-1.25 in) round
  notes: 'The composition listed is only for structural shapes, plate, sheet, strip,
    and welded tubing.  Hot-rolled and cold finished bars, semifinished products for
    forging, wire rods, and seamless tubing have a carbon content of 0.13 - 0.18%.  Has
    better machinability and carburizing characteristics than the more formable extra-low
    carbon steels.Applications: cold-formed, cold-headed, or forged parts which are
    low strength with hard, wear resistant surfaces.'
  properties:
  - - - Physical Properties
      - Metric
      - English
      - Comments
    - - Density
      - 7.87 g/cc
      - "0.284 lb/in\xB3"
  - - - Mechanical Properties
      - Metric
      - English
      - Comments
    - - Hardness, Brinell
      - '111'
      - '111'
    - - Hardness, Knoop
      - '129'
      - '129'
    - - Hardness, Rockwell B
      - '64'
      - '64'
      - Converted from Brinell
    - - Hardness, Vickers
      - '115'
      - '115'
      - Converted from Brinell
    - - Tensile Strength, Ultimate
      - 385 MPa
      - 55800 psi
    - - Tensile Strength, Yield
      - 325 MPa
      - 47100 psi
    - - Elongation at Break
      - 18 %
      - 18 %
      - In 50 mm
    - - Reduction of Area
      - 40 %
      - 40 %
    - - Modulus of Elasticity
      - 205 GPa
      - 29700 ksi
      - Typical for steel
    - - Bulk Modulus
      - 160 GPa
      - 23200 ksi
      - Typical for steel
    - - Poissons Ratio
      - '0.29'
      - '0.29'
      - Typical For Steel
    - - Machinability
      - 60 %
      - 60 %
      - Based on 100% machinability for AISI 1212 steel.
    - - Shear Modulus
      - 80.0 GPa
      - 11600 ksi
      - Typical for steel
  - - - Electrical Properties
      - Metric
      - English
      - Comments
    - - Electrical Resistivity
      - "0.0000159 ohm-cm@Temperature 0.000 \xB0C"
      - "0.0000159 ohm-cm@Temperature 32.0 \xB0F"
      - annealed condition
    - - "0.0000219 ohm-cm@Temperature 100 \xB0C"
      - "0.0000219 ohm-cm@Temperature 212 \xB0F"
      - annealed condition
    - - "0.0000292 ohm-cm@Temperature 200 \xB0C"
      - "0.0000292 ohm-cm@Temperature 392 \xB0F"
      - annealed condition
  - - - Thermal Properties
      - Metric
      - English
      - Comments
    - - Specific Heat Capacity
      - "0.486 J/g-\xB0C@Temperature >=100 \xB0C"
      - "0.116 BTU/lb-\xB0F@Temperature >=212 \xB0F"
      - annealed
    - - Thermal Conductivity
      - 51.9 W/m-K
      - "360 BTU-in/hr-ft\xB2-\xB0F"
      - estimated based on similar materials
  - - &id206
      - Component Elements Properties
      - Metric
      - English
      - Comments
    - &id207
      - Carbon, C
      - 0.13 - 0.18 %
      - 0.13 - 0.18 %
    - &id208
      - Iron, Fe
      - 99.13 - 99.57 %
      - 99.13 - 99.57 %
      - As remainder
    - &id209
      - Manganese, Mn
      - 0.30 - 0.60 %
      - 0.30 - 0.60 %
    - &id210
      - Phosphorus, P
      - <= 0.040 %
      - <= 0.040 %
    - &id211
      - Sulfur, S
      - <= 0.050 %
      - <= 0.050 %
  - - *id206
    - *id207
    - *id208
    - *id209
    - *id210
    - *id211
- category: Metal; Ferrous Metal; Carbon Steel; AISI 1000 Series Steel; Low Carbon
    Steel
  name: AISI 1015 Steel, hot rolled, 19-32 mm (0.75-1.25 in) round
  notes: This steel demonstrates better machinability and carburizing. Can be strengthened
    by cold working or surface hardened by carburizing or cyaniding. Hot rolled sheet
    has excellent weldability.
  properties:
  - - - Physical Properties
      - Metric
      - English
      - Comments
    - - Density
      - 7.87 g/cc
      - "0.284 lb/in\xB3"
      - Typical for steel
  - - - Mechanical Properties
      - Metric
      - English
      - Comments
    - - Hardness, Brinell
      - '101'
      - '101'
    - - Hardness, Knoop
      - '119'
      - '119'
      - Converted from Brinell
    - - Hardness, Rockwell B
      - '58'
      - '58'
      - Converted from Brinell
    - - Hardness, Vickers
      - '104'
      - '104'
      - Converted from Brinell
    - - Tensile Strength, Ultimate
      - 345 MPa
      - 50000 psi
    - - Tensile Strength, Yield
      - 190 MPa
      - 27600 psi
    - - Elongation at Break
      - 28 %
      - 28 %
      - in 50 mm
    - - Reduction of Area
      - 50 %
      - 50 %
    - - Modulus of Elasticity
      - 200 GPa
      - 29000 ksi
      - Typical for steel
    - - Bulk Modulus
      - 160 GPa
      - 23200 ksi
      - Typical for steel
    - - Poissons Ratio
      - '0.29'
      - '0.29'
      - Typical For Steel
    - - Machinability
      - 60 %
      - 60 %
      - Based on 100% machinability for AISI 1212 steel.
    - - Shear Modulus
      - 80.0 GPa
      - 11600 ksi
      - Typical for steel
  - - - Electrical Properties
      - Metric
      - English
      - Comments
    - - Electrical Resistivity
      - "0.0000159 ohm-cm@Temperature 0.000 \xB0C"
      - "0.0000159 ohm-cm@Temperature 32.0 \xB0F"
      - annealed condition
    - - "0.0000219 ohm-cm@Temperature 100 \xB0C"
      - "0.0000219 ohm-cm@Temperature 212 \xB0F"
      - annealed condition
    - - "0.0000292 ohm-cm@Temperature 200 \xB0C"
      - "0.0000292 ohm-cm@Temperature 392 \xB0F"
      - annealed condition
  - - - Thermal Properties
      - Metric
      - English
      - Comments
    - - CTE, linear
      - "11.9 \xB5m/m-\xB0C@Temperature 0.000 - 100 \xB0C"
      - "6.61 \xB5in/in-\xB0F@Temperature 32.0 - 212 \xB0F"
    - - "12.4 \xB5m/m-\xB0C@Temperature 0.000 - 200 \xB0C"
      - "6.89 \xB5in/in-\xB0F@Temperature 32.0 - 392 \xB0F"
    - - "13.0 \xB5m/m-\xB0C@Temperature 0.000 - 300 \xB0C"
      - "7.22 \xB5in/in-\xB0F@Temperature 32.0 - 572 \xB0F"
    - - "13.5 \xB5m/m-\xB0C@Temperature 0.000 - 400 \xB0C"
      - "7.50 \xB5in/in-\xB0F@Temperature 32.0 - 752 \xB0F"
    - - "14.2 \xB5m/m-\xB0C@Temperature 0.000 - 500 \xB0C"
      - "7.89 \xB5in/in-\xB0F@Temperature 32.0 - 932 \xB0F"
    - - Specific Heat Capacity
      - "0.486 J/g-\xB0C@Temperature >=100 \xB0C"
      - "0.116 BTU/lb-\xB0F@Temperature >=212 \xB0F"
      - annealed
    - - Thermal Conductivity
      - 51.9 W/m-K
      - "360 BTU-in/hr-ft\xB2-\xB0F"
      - estimated based on similar materials
  - - &id212
      - Component Elements Properties
      - Metric
      - English
      - Comments
    - &id213
      - Carbon, C
      - 0.13 - 0.18 %
      - 0.13 - 0.18 %
    - &id214
      - Iron, Fe
      - 99.13 - 99.57 %
      - 99.13 - 99.57 %
      - As remainder
