Repository: pcalebho/MatNet

Website for selecting and finding materials: https://www.materialsuniversity.com/

File: webscraper/output.yaml (part 4 of 5)
      - Metric
      - English
      - Comments
    - - CTE, linear
    - &id215
      - Manganese, Mn
      - 0.30 - 0.60 %
      - 0.30 - 0.60 %
    - &id216
      - Phosphorus, P
      - <= 0.040 %
      - <= 0.040 %
    - &id217
      - Sulfur, S
      - <= 0.050 %
      - <= 0.050 %
  - - *id212
    - *id213
    - *id214
    - *id215
    - *id216
    - *id217
- category: Metal; Ferrous Metal; Carbon Steel; AISI 1000 Series Steel; Low Carbon
    Steel
  name: AISI 1015 Steel, as rolled
  notes: Better machinability and carburizing. Can be strengthened by cold working
    or surface hardened by carburizing or cyaniding. Hot rolled sheet has excellent
    weldability.
  properties:
  - - - Physical Properties
      - Metric
      - English
      - Comments
    - - Density
      - 7.87 g/cc
      - "0.284 lb/in\xB3"
      - Typical for steel
  - - - Mechanical Properties
      - Metric
      - English
      - Comments
    - - Hardness, Brinell
      - '126'
      - '126'
    - - Hardness, Knoop
      - '145'
      - '145'
      - Converted from Brinell
    - - Hardness, Rockwell B
      - '71'
      - '71'
      - Converted from Brinell
    - - Hardness, Vickers
      - '131'
      - '131'
      - Converted from Brinell
    - - Tensile Strength, Ultimate
      - 420 MPa
      - 60900 psi
    - - Tensile Strength, Yield
      - 315 MPa
      - 45700 psi
    - - Elongation at Break
      - 39 %
      - 39 %
      - in 50 mm
    - - Reduction of Area
      - 61 %
      - 61 %
    - - Modulus of Elasticity
      - 200 GPa
      - 29000 ksi
      - Typical for steel
    - - Bulk Modulus
      - 160 GPa
      - 23200 ksi
      - Typical for steel
    - - Poissons Ratio
      - '0.29'
      - '0.29'
      - Typical For Steel
    - - Machinability
      - 60 %
      - 60 %
      - Based on 100% machinability for AISI 1212 steel.
    - - Shear Modulus
      - 80.0 GPa
      - 11600 ksi
      - Typical for steel
    - - Izod Impact
      - 110 J
      - 81.1 ft-lb
  - - - Electrical Properties
      - Metric
      - English
      - Comments
    - - Electrical Resistivity
      - "0.0000159 ohm-cm@Temperature 0.000 \xB0C"
      - "0.0000159 ohm-cm@Temperature 32.0 \xB0F"
      - annealed condition
    - - "0.0000219 ohm-cm@Temperature 100 \xB0C"
      - "0.0000219 ohm-cm@Temperature 212 \xB0F"
      - annealed condition
    - - "0.0000292 ohm-cm@Temperature 200 \xB0C"
      - "0.0000292 ohm-cm@Temperature 392 \xB0F"
      - annealed condition
  - - - Thermal Properties
      - Metric
      - English
      - Comments
    - - CTE, linear
      - "11.9 \xB5m/m-\xB0C@Temperature 0.000 - 100 \xB0C"
      - "6.61 \xB5in/in-\xB0F@Temperature 32.0 - 212 \xB0F"
    - - "12.4 \xB5m/m-\xB0C@Temperature 0.000 - 200 \xB0C"
      - "6.89 \xB5in/in-\xB0F@Temperature 32.0 - 392 \xB0F"
    - - "13.0 \xB5m/m-\xB0C@Temperature 0.000 - 300 \xB0C"
      - "7.22 \xB5in/in-\xB0F@Temperature 32.0 - 572 \xB0F"
    - - "13.5 \xB5m/m-\xB0C@Temperature 0.000 - 400 \xB0C"
      - "7.50 \xB5in/in-\xB0F@Temperature 32.0 - 752 \xB0F"
    - - "14.2 \xB5m/m-\xB0C@Temperature 0.000 - 500 \xB0C"
      - "7.89 \xB5in/in-\xB0F@Temperature 32.0 - 932 \xB0F"
    - - Specific Heat Capacity
      - "0.486 J/g-\xB0C@Temperature >=100 \xB0C"
      - "0.116 BTU/lb-\xB0F@Temperature >=212 \xB0F"
      - annealed
    - - Thermal Conductivity
      - 51.9 W/m-K
      - "360 BTU-in/hr-ft\xB2-\xB0F"
      - estimated based on similar materials
  - - &id218
      - Component Elements Properties
      - Metric
      - English
      - Comments
    - &id219
      - Carbon, C
      - 0.13 - 0.18 %
      - 0.13 - 0.18 %
    - &id220
      - Iron, Fe
      - 99.13 - 99.57 %
      - 99.13 - 99.57 %
      - As remainder
    - &id221
      - Manganese, Mn
      - 0.30 - 0.60 %
      - 0.30 - 0.60 %
    - &id222
      - Phosphorus, P
      - <= 0.040 %
      - <= 0.040 %
    - &id223
      - Sulfur, S
      - <= 0.050 %
      - <= 0.050 %
  - - *id218
    - *id219
    - *id220
    - *id221
    - *id222
    - *id223
- category: Metal; Ferrous Metal; Carbon Steel; AISI 1000 Series Steel; Low Carbon
    Steel
  name: "AISI 1015 Steel, normalized at 925\xB0C (1700\xB0F)"
  notes: Better machinability and carburizing. Can be strengthened by cold working
    or surface hardened by carburizing or cyaniding. Hot rolled sheet has excellent
    weldability.
  properties:
  - - - Physical Properties
      - Metric
      - English
      - Comments
    - - Density
      - 7.87 g/cc
      - "0.284 lb/in\xB3"
      - Typical for steel
  - - - Mechanical Properties
      - Metric
      - English
      - Comments
    - - Hardness, Brinell
      - '121'
      - '121'
    - - Hardness, Knoop
      - '140'
      - '140'
      - Converted from Brinell
    - - Hardness, Rockwell B
      - '68'
      - '68'
      - Converted from Brinell
    - - Hardness, Vickers
      - '126'
      - '126'
      - Converted from Brinell
    - - Tensile Strength, Ultimate
      - 425 MPa
      - 61600 psi
    - - Tensile Strength, Yield
      - 325 MPa
      - 47100 psi
    - - Elongation at Break
      - 37 %
      - 37 %
      - in 50 mm
    - - Reduction of Area
      - 70 %
      - 70 %
    - - Modulus of Elasticity
      - 200 GPa
      - 29000 ksi
      - Typical for steel
    - - Bulk Modulus
      - 160 GPa
      - 23200 ksi
      - Typical for steel
    - - Poissons Ratio
      - '0.29'
      - '0.29'
      - Typical For Steel
    - - Machinability
      - 60 %
      - 60 %
      - Based on 100% machinability for AISI 1212 steel.
    - - Shear Modulus
      - 80.0 GPa
      - 11600 ksi
      - Typical for steel
    - - Izod Impact
      - 115 J
      - 84.8 ft-lb
  - - - Electrical Properties
      - Metric
      - English
      - Comments
    - - Electrical Resistivity
      - "0.0000159 ohm-cm@Temperature 0.000 \xB0C"
      - "0.0000159 ohm-cm@Temperature 32.0 \xB0F"
      - annealed condition
    - - "0.0000219 ohm-cm@Temperature 100 \xB0C"
      - "0.0000219 ohm-cm@Temperature 212 \xB0F"
      - annealed condition
    - - "0.0000292 ohm-cm@Temperature 200 \xB0C"
      - "0.0000292 ohm-cm@Temperature 392 \xB0F"
      - annealed condition
  - - - Thermal Properties
      - Metric
      - English
      - Comments
    - - CTE, linear
      - "11.9 \xB5m/m-\xB0C@Temperature 0.000 - 100 \xB0C"
      - "6.61 \xB5in/in-\xB0F@Temperature 32.0 - 212 \xB0F"
    - - "12.4 \xB5m/m-\xB0C@Temperature 0.000 - 200 \xB0C"
      - "6.89 \xB5in/in-\xB0F@Temperature 32.0 - 392 \xB0F"
    - - "13.0 \xB5m/m-\xB0C@Temperature 0.000 - 300 \xB0C"
      - "7.22 \xB5in/in-\xB0F@Temperature 32.0 - 572 \xB0F"
    - - "13.5 \xB5m/m-\xB0C@Temperature 0.000 - 400 \xB0C"
      - "7.50 \xB5in/in-\xB0F@Temperature 32.0 - 752 \xB0F"
    - - "14.2 \xB5m/m-\xB0C@Temperature 0.000 - 500 \xB0C"
      - "7.89 \xB5in/in-\xB0F@Temperature 32.0 - 932 \xB0F"
    - - Specific Heat Capacity
      - "0.486 J/g-\xB0C@Temperature >=100 \xB0C"
      - "0.116 BTU/lb-\xB0F@Temperature >=212 \xB0F"
      - annealed
    - - Thermal Conductivity
      - 51.9 W/m-K
      - "360 BTU-in/hr-ft\xB2-\xB0F"
      - estimated based on similar materials
  - - &id224
      - Component Elements Properties
      - Metric
      - English
      - Comments
    - &id225
      - Carbon, C
      - 0.13 - 0.18 %
      - 0.13 - 0.18 %
    - &id226
      - Iron, Fe
      - 99.13 - 99.57 %
      - 99.13 - 99.57 %
      - As remainder
    - &id227
      - Manganese, Mn
      - 0.30 - 0.60 %
      - 0.30 - 0.60 %
    - &id228
      - Phosphorus, P
      - <= 0.040 %
      - <= 0.040 %
    - &id229
      - Sulfur, S
      - <= 0.050 %
      - <= 0.050 %
  - - *id224
    - *id225
    - *id226
    - *id227
    - *id228
    - *id229
- category: Metal; Ferrous Metal; Carbon Steel; AISI 1000 Series Steel; Low Carbon
    Steel
  name: "AISI 1015 Steel, annealed at 870\xB0C (1600\xB0F)"
  notes: Better machinability and carburizing. Can be strengthened by cold working
    or surface hardened by carburizing or cyaniding. Hot rolled sheet has excellent
    weldability.
  properties:
  - - - Physical Properties
      - Metric
      - English
      - Comments
    - - Density
      - 7.87 g/cc
      - "0.284 lb/in\xB3"
      - Typical for steel
  - - - Mechanical Properties
      - Metric
      - English
      - Comments
    - - Hardness, Brinell
      - '111'
      - '111'
    - - Hardness, Knoop
      - '129'
      - '129'
      - Converted from Brinell
    - - Hardness, Rockwell B
      - '64'
      - '64'
      - Converted from Brinell
    - - Hardness, Vickers
      - '115'
      - '115'
      - Converted from Brinell
    - - Tensile Strength, Ultimate
      - 385 MPa
      - 55800 psi
    - - Tensile Strength, Yield
      - 285 MPa
      - 41300 psi
    - - Elongation at Break
      - 37 %
      - 37 %
      - in 50 mm
    - - Reduction of Area
      - 70 %
      - 70 %
    - - Modulus of Elasticity
      - 200 GPa
      - 29000 ksi
      - Typical for steel
    - - Bulk Modulus
      - 160 GPa
      - 23200 ksi
      - Typical for steel
    - - Poissons Ratio
      - '0.29'
      - '0.29'
      - Typical For Steel
    - - Machinability
      - 60 %
      - 60 %
      - Based on 100% machinability for AISI 1212 steel.
    - - Shear Modulus
      - 80.0 GPa
      - 11600 ksi
      - Typical for steel
    - - Izod Impact
      - 115 J
      - 84.8 ft-lb
  - - - Electrical Properties
      - Metric
      - English
      - Comments
    - - Electrical Resistivity
      - "0.0000159 ohm-cm@Temperature 0.000 \xB0C"
      - "0.0000159 ohm-cm@Temperature 32.0 \xB0F"
      - annealed condition
    - - "0.0000219 ohm-cm@Temperature 100 \xB0C"
      - "0.0000219 ohm-cm@Temperature 212 \xB0F"
      - annealed condition
    - - "0.0000292 ohm-cm@Temperature 200 \xB0C"
      - "0.0000292 ohm-cm@Temperature 392 \xB0F"
      - annealed condition
  - - - Thermal Properties
      - Metric
      - English
      - Comments
    - - CTE, linear
      - "11.9 \xB5m/m-\xB0C@Temperature 0.000 - 100 \xB0C"
      - "6.61 \xB5in/in-\xB0F@Temperature 32.0 - 212 \xB0F"
    - - "12.4 \xB5m/m-\xB0C@Temperature 0.000 - 200 \xB0C"
      - "6.89 \xB5in/in-\xB0F@Temperature 32.0 - 392 \xB0F"
    - - "13.0 \xB5m/m-\xB0C@Temperature 0.000 - 300 \xB0C"
      - "7.22 \xB5in/in-\xB0F@Temperature 32.0 - 572 \xB0F"
    - - "13.5 \xB5m/m-\xB0C@Temperature 0.000 - 400 \xB0C"
      - "7.50 \xB5in/in-\xB0F@Temperature 32.0 - 752 \xB0F"
    - - "14.2 \xB5m/m-\xB0C@Temperature 0.000 - 500 \xB0C"
      - "7.89 \xB5in/in-\xB0F@Temperature 32.0 - 932 \xB0F"
    - - Specific Heat Capacity
      - "0.486 J/g-\xB0C@Temperature >=100 \xB0C"
      - "0.116 BTU/lb-\xB0F@Temperature >=212 \xB0F"
    - - "0.519 J/g-\xB0C@Temperature 150 - 200 \xB0C"
      - "0.124 BTU/lb-\xB0F@Temperature 302 - 392 \xB0F"
    - - "0.599 J/g-\xB0C@Temperature 350 - 400 \xB0C"
      - "0.143 BTU/lb-\xB0F@Temperature 662 - 752 \xB0F"
    - - Thermal Conductivity
      - "48.9 W/m-K@Temperature 200 \xB0C"
      - "339 BTU-in/hr-ft\xB2-\xB0F@Temperature 392 \xB0F"
      - Annealed
    - - "51.0 W/m-K@Temperature 100 \xB0C"
      - "354 BTU-in/hr-ft\xB2-\xB0F@Temperature 212 \xB0F"
      - Annealed
    - - "51.9 W/m-K@Temperature 0.000 \xB0C"
      - "360 BTU-in/hr-ft\xB2-\xB0F@Temperature 32.0 \xB0F"
      - Annealed
  - - &id230
      - Component Elements Properties
      - Metric
      - English
      - Comments
    - &id231
      - Carbon, C
      - 0.13 - 0.18 %
      - 0.13 - 0.18 %
    - &id232
      - Iron, Fe
      - 99.13 - 99.57 %
      - 99.13 - 99.57 %
      - As remainder
    - &id233
      - Manganese, Mn
      - 0.30 - 0.60 %
      - 0.30 - 0.60 %
    - &id234
      - Phosphorus, P
      - <= 0.040 %
      - <= 0.040 %
    - &id235
      - Sulfur, S
      - <= 0.050 %
      - <= 0.050 %
  - - *id230
    - *id231
    - *id232
    - *id233
    - *id234
    - *id235
- category: Metal; Ferrous Metal; Carbon Steel; AISI 1000 Series Steel; Low Carbon
    Steel
  name: "AISI 1015 Steel, annealed at 870\xB0C (1600\xB0F), furnace cooled 17\xB0\
    C (31\xB0F) per hour to 725\xB0C (1340\xB0F), air cooled, 25 mm (1 in.) round"
  notes: 'Better machinability and carburizing. Can be strengthened by cold working
    or surface hardened by carburizing or cyaniding. Hot rolled sheet has excellent
    weldability. Post water quenched hardness: 99 HRB surface, 91 HRB half-radius,
    90 HRB Center.'
  properties:
  - - - Physical Properties
      - Metric
      - English
      - Comments
    - - Density
      - 7.87 g/cc
      - "0.284 lb/in\xB3"
      - Typical for steel
  - - - Mechanical Properties
      - Metric
      - English
      - Comments
    - - Hardness, Brinell
      - '111'
      - '111'
    - - Hardness, Knoop
      - '129'
      - '129'
      - Converted from Brinell
    - - Hardness, Rockwell B
      - '64'
      - '64'
      - Converted from Brinell
    - - Hardness, Vickers
      - '115'
      - '115'
      - Converted from Brinell
    - - Tensile Strength, Ultimate
      - 385 MPa
      - 55800 psi
    - - Tensile Strength, Yield
      - 284 MPa
      - 41200 psi
    - - Elongation at Break
      - 37 %
      - 37 %
      - in 50 mm
    - - Reduction of Area
      - 69.7 %
      - 69.7 %
    - - Modulus of Elasticity
      - 200 GPa
      - 29000 ksi
      - Typical for steel
    - - Bulk Modulus
      - 160 GPa
      - 23200 ksi
      - Typical for steel
    - - Poissons Ratio
      - '0.29'
      - '0.29'
      - Typical For Steel
    - - Machinability
      - 60 %
      - 60 %
      - Based on 100% machinability for AISI 1212 steel.
    - - Shear Modulus
      - 80.0 GPa
      - 11600 ksi
      - Typical for steel
  - - - Electrical Properties
      - Metric
      - English
      - Comments
    - - Electrical Resistivity
      - "0.0000159 ohm-cm@Temperature 0.000 \xB0C"
      - "0.0000159 ohm-cm@Temperature 32.0 \xB0F"
      - annealed condition
    - - "0.0000219 ohm-cm@Temperature 100 \xB0C"
      - "0.0000219 ohm-cm@Temperature 212 \xB0F"
      - annealed condition
    - - "0.0000292 ohm-cm@Temperature 200 \xB0C"
      - "0.0000292 ohm-cm@Temperature 392 \xB0F"
      - annealed condition
  - - - Thermal Properties
      - Metric
      - English
      - Comments
    - - CTE, linear
      - "11.9 \xB5m/m-\xB0C@Temperature 0.000 - 100 \xB0C"
      - "6.61 \xB5in/in-\xB0F@Temperature 32.0 - 212 \xB0F"
    - - "12.4 \xB5m/m-\xB0C@Temperature 0.000 - 200 \xB0C"
      - "6.89 \xB5in/in-\xB0F@Temperature 32.0 - 392 \xB0F"
    - - "13.0 \xB5m/m-\xB0C@Temperature 0.000 - 300 \xB0C"
      - "7.22 \xB5in/in-\xB0F@Temperature 32.0 - 572 \xB0F"
    - - "13.5 \xB5m/m-\xB0C@Temperature 0.000 - 400 \xB0C"
      - "7.50 \xB5in/in-\xB0F@Temperature 32.0 - 752 \xB0F"
    - - "14.2 \xB5m/m-\xB0C@Temperature 0.000 - 500 \xB0C"
      - "7.89 \xB5in/in-\xB0F@Temperature 32.0 - 932 \xB0F"
    - - Specific Heat Capacity
      - "0.486 J/g-\xB0C@Temperature >=100 \xB0C"
      - "0.116 BTU/lb-\xB0F@Temperature >=212 \xB0F"
    - - "0.519 J/g-\xB0C@Temperature 150 - 200 \xB0C"
      - "0.124 BTU/lb-\xB0F@Temperature 302 - 392 \xB0F"
    - - "0.599 J/g-\xB0C@Temperature 350 - 400 \xB0C"
      - "0.143 BTU/lb-\xB0F@Temperature 662 - 752 \xB0F"
    - - Thermal Conductivity
      - 51.9 W/m-K
      - "360 BTU-in/hr-ft\xB2-\xB0F"
      - estimated based on similar materials
  - - &id236
      - Component Elements Properties
      - Metric
      - English
      - Comments
    - &id237
      - Carbon, C
      - 0.13 - 0.18 %
      - 0.13 - 0.18 %
    - &id238
      - Iron, Fe
      - 99.13 - 99.57 %
      - 99.13 - 99.57 %
      - As remainder
    - &id239
      - Manganese, Mn
      - 0.30 - 0.60 %
      - 0.30 - 0.60 %
    - &id240
      - Phosphorus, P
      - <= 0.040 %
      - <= 0.040 %
    - &id241
      - Sulfur, S
      - <= 0.050 %
      - <= 0.050 %
  - - *id236
    - *id237
    - *id238
    - *id239
    - *id240
    - *id241
- category: Metal; Ferrous Metal; Carbon Steel; AISI 1000 Series Steel; Low Carbon
    Steel
  name: "AISI 1015 Steel, normalized at 925\xB0C (1700\xB0F), 13 mm (0.5 in.) round"
  notes: 'Better machinability and carburizing. Can be strengthened by cold working
    or surface hardened by carburizing or cyaniding. Hot rolled sheet has excellent
    weldability. Post water quenched hardness: 36.5 HRC surface, 23 HRC half-radius,
    22 HRC Center.'
  properties:
  - - - Physical Properties
      - Metric
      - English
      - Comments
    - - Density
      - 7.87 g/cc
      - "0.284 lb/in\xB3"
      - Typical for steel
  - - - Mechanical Properties
      - Metric
      - English
      - Comments
    - - Hardness, Brinell
      - '126'
      - '126'
    - - Hardness, Knoop
      - '145'
      - '145'
      - Converted from Brinell
    - - Hardness, Rockwell B
      - '71'
      - '71'
      - Converted from Brinell
    - - Hardness, Vickers
      - '131'
      - '131'
      - Converted from Brinell
    - - Tensile Strength, Ultimate
      - 436 MPa
      - 63200 psi
    - - Tensile Strength, Yield
      - 330 MPa
      - 47900 psi
    - - Elongation at Break
      - 38.6 %
      - 38.6 %
      - in 50 mm
    - - Reduction of Area
      - 71 %
      - 71 %
    - - Modulus of Elasticity
      - 200 GPa
      - 29000 ksi
      - Typical for steel
    - - Bulk Modulus
      - 160 GPa
      - 23200 ksi
      - Typical for steel
    - - Poissons Ratio
      - '0.29'
      - '0.29'
      - Typical For Steel
    - - Machinability
      - 60 %
      - 60 %
      - Based on 100% machinability for AISI 1212 steel.
    - - Shear Modulus
      - 80.0 GPa
      - 11600 ksi
      - Typical for steel
  - - - Electrical Properties
      - Metric
      - English
      - Comments
    - - Electrical Resistivity
      - "0.0000159 ohm-cm@Temperature 0.000 \xB0C"
      - "0.0000159 ohm-cm@Temperature 32.0 \xB0F"
      - annealed condition
    - - "0.0000219 ohm-cm@Temperature 100 \xB0C"
      - "0.0000219 ohm-cm@Temperature 212 \xB0F"
      - annealed condition
    - - "0.0000292 ohm-cm@Temperature 200 \xB0C"
      - "0.0000292 ohm-cm@Temperature 392 \xB0F"
      - annealed condition
  - - - Thermal Properties
      - Metric
      - English
      - Comments
    - - CTE, linear
      - "11.9 \xB5m/m-\xB0C@Temperature 0.000 - 100 \xB0C"
      - "6.61 \xB5in/in-\xB0F@Temperature 32.0 - 212 \xB0F"
    - - "12.4 \xB5m/m-\xB0C@Temperature 0.000 - 200 \xB0C"
      - "6.89 \xB5in/in-\xB0F@Temperature 32.0 - 392 \xB0F"
    - - "13.0 \xB5m/m-\xB0C@Temperature 0.000 - 300 \xB0C"
      - "7.22 \xB5in/in-\xB0F@Temperature 32.0 - 572 \xB0F"
    - - "13.5 \xB5m/m-\xB0C@Temperature 0.000 - 400 \xB0C"
      - "7.50 \xB5in/in-\xB0F@Temperature 32.0 - 752 \xB0F"
    - - "14.2 \xB5m/m-\xB0C@Temperature 0.000 - 500 \xB0C"
      - "7.89 \xB5in/in-\xB0F@Temperature 32.0 - 932 \xB0F"
    - - Specific Heat Capacity
      - "0.486 J/g-\xB0C@Temperature >=100 \xB0C"
      - "0.116 BTU/lb-\xB0F@Temperature >=212 \xB0F"
      - annealed
    - - Thermal Conductivity
      - 51.9 W/m-K
      - "360 BTU-in/hr-ft\xB2-\xB0F"
      - estimated based on similar materials
  - - &id242
      - Component Elements Properties
      - Metric
      - English
      - Comments
    - &id243
      - Carbon, C
      - 0.13 - 0.18 %
      - 0.13 - 0.18 %
    - &id244
      - Iron, Fe
      - 99.13 - 99.57 %
      - 99.13 - 99.57 %
      - As remainder
    - &id245
      - Manganese, Mn
      - 0.30 - 0.60 %
      - 0.30 - 0.60 %
    - &id246
      - Phosphorus, P
      - <= 0.040 %
      - <= 0.040 %
    - &id247
      - Sulfur, S
      - <= 0.050 %
      - <= 0.050 %
  - - *id242
    - *id243
    - *id244
    - *id245
    - *id246
    - *id247
- category: Metal; Ferrous Metal; Carbon Steel; AISI 1000 Series Steel; Low Carbon
    Steel
  name: "AISI 1015 Steel, normalized at 925\xB0C (1700\xB0F), 25 mm (1 in.) round"
  notes: 'Better machinability and carburizing. Can be strengthened by cold working
    or surface hardened by carburizing or cyaniding. Hot rolled sheet has excellent
    weldability. Post water quenched hardness: 99 HRB surface, 91 HRB half-radius,
    90 HRB Center.'
  properties:
  - - - Physical Properties
      - Metric
      - English
      - Comments
    - - Density
      - 7.87 g/cc
      - "0.284 lb/in\xB3"
      - Typical for steel
  - - - Mechanical Properties
      - Metric
      - English
      - Comments
    - - Hardness, Brinell
      - '121'
      - '121'
    - - Hardness, Knoop
      - '140'
      - '140'
      - Converted from Brinell
    - - Hardness, Rockwell B
      - '68'
      - '68'
      - Converted from Brinell
    - - Hardness, Vickers
      - '126'
      - '126'
      - Converted from Brinell
    - - Tensile Strength, Ultimate
      - 424 MPa
      - 61500 psi
    - - Tensile Strength, Yield
      - 325 MPa
      - 47100 psi
    - - Elongation at Break
      - 37 %
      - 37 %
      - in 50 mm
    - - Reduction of Area
      - 69.6 %
      - 69.6 %
    - - Modulus of Elasticity
      - 200 GPa
      - 29000 ksi
      - Typical for steel
    - - Bulk Modulus
      - 160 GPa
      - 23200 ksi
      - Typical for steel
    - - Poissons Ratio
      - '0.29'
      - '0.29'
      - Typical For Steel
    - - Machinability
      - 60 %
      - 60 %
      - Based on 100% machinability for AISI 1212 steel.
    - - Shear Modulus
      - 80.0 GPa
      - 11600 ksi
      - Typical for steel
  - - - Electrical Properties
      - Metric
      - English
      - Comments
    - - Electrical Resistivity
      - "0.0000159 ohm-cm@Temperature 0.000 \xB0C"
      - "0.0000159 ohm-cm@Temperature 32.0 \xB0F"
      - annealed condition
    - - "0.0000219 ohm-cm@Temperature 100 \xB0C"
      - "0.0000219 ohm-cm@Temperature 212 \xB0F"
      - annealed condition
    - - "0.0000292 ohm-cm@Temperature 200 \xB0C"
      - "0.0000292 ohm-cm@Temperature 392 \xB0F"
      - annealed condition
  - - - Thermal Properties
      - Metric
      - English
      - Comments
    - - CTE, linear
      - "11.9 \xB5m/m-\xB0C@Temperature 0.000 - 100 \xB0C"
      - "6.61 \xB5in/in-\xB0F@Temperature 32.0 - 212 \xB0F"
    - - "12.4 \xB5m/m-\xB0C@Temperature 0.000 - 200 \xB0C"
      - "6.89 \xB5in/in-\xB0F@Temperature 32.0 - 392 \xB0F"
    - - "13.0 \xB5m/m-\xB0C@Temperature 0.000 - 300 \xB0C"
      - "7.22 \xB5in/in-\xB0F@Temperature 32.0 - 572 \xB0F"
    - - "13.5 \xB5m/m-\xB0C@Temperature 0.000 - 400 \xB0C"
      - "7.50 \xB5in/in-\xB0F@Temperature 32.0 - 752 \xB0F"
    - - "14.2 \xB5m/m-\xB0C@Temperature 0.000 - 500 \xB0C"
      - "7.89 \xB5in/in-\xB0F@Temperature 32.0 - 932 \xB0F"
    - - Specific Heat Capacity
      - "0.486 J/g-\xB0C@Temperature >=100 \xB0C"
      - "0.116 BTU/lb-\xB0F@Temperature >=212 \xB0F"
      - annealed
    - - Thermal Conductivity
      - 51.9 W/m-K
      - "360 BTU-in/hr-ft\xB2-\xB0F"
      - estimated based on similar materials
  - - &id248
      - Component Elements Properties
      - Metric
      - English
      - Comments
    - &id249
      - Carbon, C
      - 0.13 - 0.18 %
      - 0.13 - 0.18 %
    - &id250
      - Iron, Fe
      - 99.13 - 99.57 %
      - 99.13 - 99.57 %
      - As remainder
    - &id251
      - Manganese, Mn
      - 0.30 - 0.60 %
      - 0.30 - 0.60 %
    - &id252
      - Phosphorus, P
      - <= 0.040 %
      - <= 0.040 %
    - &id253
      - Sulfur, S
      - <= 0.050 %
      - <= 0.050 %
  - - *id248
    - *id249
    - *id250
    - *id251
    - *id252
    - *id253
- category: Metal; Ferrous Metal; Carbon Steel; AISI 1000 Series Steel; Low Carbon
    Steel
  name: "AISI 1015 Steel, normalized at 925\xB0C (1700\xB0F), 50 mm (2 in.) round"
  notes: 'Better machinability and carburizing. Can be strengthened by cold working
    or surface hardened by carburizing or cyaniding. Hot rolled sheet has excellent
    weldability. Post water quenched hardness: 98 HRB surface, 84 HRB half-radius,
    82 HRB Center.'
  properties:
  - - - Physical Properties
      - Metric
      - English
      - Comments
    - - Density
      - 7.87 g/cc
      - "0.284 lb/in\xB3"
      - Typical for steel
  - - - Mechanical Properties
      - Metric
      - English
      - Comments
    - - Hardness, Brinell
      - '116'
      - '116'
    - - Hardness, Knoop
      - '135'
      - '135'
      - Converted from Brinell
    - - Hardness, Rockwell B
      - '66'
      - '66'
      - Converted from Brinell
    - - Hardness, Vickers
      - '120'
      - '120'
      - Converted from Brinell
    - - Tensile Strength, Ultimate
      - 415 MPa
      - 60200 psi
    - - Tensile Strength, Yield
      - 307 MPa
      - 44500 psi
    - - Elongation at Break
      - 37.5 %
      - 37.5 %
      - in 50 mm
    - - Reduction of Area
      - 69.2 %
      - 69.2 %
    - - Modulus of Elasticity
      - 200 GPa
      - 29000 ksi
      - Typical for steel
    - - Bulk Modulus
      - 160 GPa
      - 23200 ksi
      - Typical for steel
    - - Poissons Ratio
      - '0.29'
      - '0.29'
      - Typical For Steel
    - - Machinability
      - 60 %
      - 60 %
      - Based on 100% machinability for AISI 1212 steel.
    - - Shear Modulus
      - 80.0 GPa
      - 11600 ksi
      - Typical for steel
  - - - Electrical Properties
      - Metric
      - English
      - Comments
    - - Electrical Resistivity
      - "0.0000159 ohm-cm@Temperature 0.000 \xB0C"
      - "0.0000159 ohm-cm@Temperature 32.0 \xB0F"
      - annealed condition
    - - "0.0000219 ohm-cm@Temperature 100 \xB0C"
      - "0.0000219 ohm-cm@Temperature 212 \xB0F"
      - annealed condition
    - - "0.0000292 ohm-cm@Temperature 200 \xB0C"
      - "0.0000292 ohm-cm@Temperature 392 \xB0F"
      - annealed condition
  - - - Thermal Properties
      - Metric
      - English
      - Comments
    - - CTE, linear
      - "11.9 \xB5m/m-\xB0C@Temperature 0.000 - 100 \xB0C"
      - "6.61 \xB5in/in-\xB0F@Temperature 32.0 - 212 \xB0F"
    - - "12.4 \xB5m/m-\xB0C@Temperature 0.000 - 200 \xB0C"
      - "6.89 \xB5in/in-\xB0F@Temperature 32.0 - 392 \xB0F"
    - - "13.0 \xB5m/m-\xB0C@Temperature 0.000 - 300 \xB0C"
      - "7.22 \xB5in/in-\xB0F@Temperature 32.0 - 572 \xB0F"
    - - "13.5 \xB5m/m-\xB0C@Temperature 0.000 - 400 \xB0C"
      - "7.50 \xB5in/in-\xB0F@Temperature 32.0 - 752 \xB0F"
    - - "14.2 \xB5m/m-\xB0C@Temperature 0.000 - 500 \xB0C"
      - "7.89 \xB5in/in-\xB0F@Temperature 32.0 - 932 \xB0F"
    - - Specific Heat Capacity
      - "0.486 J/g-\xB0C@Temperature >=100 \xB0C"
      - "0.116 BTU/lb-\xB0F@Temperature >=212 \xB0F"
      - annealed
    - - Thermal Conductivity
      - 51.9 W/m-K
      - "360 BTU-in/hr-ft\xB2-\xB0F"
      - estimated based on similar materials
  - - &id254
      - Component Elements Properties
      - Metric
      - English
      - Comments
    - &id255
      - Carbon, C
      - 0.13 - 0.18 %
      - 0.13 - 0.18 %
    - &id256
      - Iron, Fe
      - 99.13 - 99.57 %
      - 99.13 - 99.57 %
      - As remainder
    - &id257
      - Manganese, Mn
      - 0.30 - 0.60 %
      - 0.30 - 0.60 %
    - &id258
      - Phosphorus, P
      - <= 0.040 %
      - <= 0.040 %
    - &id259
      - Sulfur, S
      - <= 0.050 %
      - <= 0.050 %
  - - *id254
    - *id255
    - *id256
    - *id257
    - *id258
    - *id259
- category: Metal; Ferrous Metal; Carbon Steel; AISI 1000 Series Steel; Low Carbon
    Steel
  name: "AISI 1015 Steel, normalized at 925\xB0C (1700\xB0F), 100 mm (4 in.) round"
  notes: 'Better machinability and carburizing. Can be strengthened by cold working
    or surface hardened by carburizing or cyaniding. Hot rolled sheet has excellent
    weldability. Post water quenched hardness: 97 HRB surface, 80 HRB half-radius,
    78 HRB Center.'
  properties:
  - - - Physical Properties
      - Metric
      - English
      - Comments
    - - Density
      - 7.87 g/cc
      - "0.284 lb/in\xB3"
      - Typical for steel
  - - - Mechanical Properties
      - Metric
      - English
      - Comments
    - - Hardness, Brinell
      - '116'
      - '116'
    - - Hardness, Knoop
      - '135'
      - '135'
      - Converted from Brinell
    - - Hardness, Rockwell B
      - '66'
      - '66'
      - Converted from Brinell
    - - Hardness, Vickers
      - '120'
      - '120'
      - Converted from Brinell
    - - Tensile Strength, Ultimate
      - 409 MPa
      - 59300 psi
    - - Tensile Strength, Yield
      - 288 MPa
      - 41800 psi
    - - Elongation at Break
      - 36.5 %
      - 36.5 %
      - in 50 mm
    - - Reduction of Area
      - 67.8 %
      - 67.8 %
    - - Modulus of Elasticity
      - 200 GPa
      - 29000 ksi
      - Typical for steel
    - - Bulk Modulus
      - 160 GPa
      - 23200 ksi
      - Typical for steel
    - - Poissons Ratio
      - '0.29'
      - '0.29'
      - Typical For Steel
    - - Machinability
      - 60 %
      - 60 %
      - Based on 100% machinability for AISI 1212 steel.
    - - Shear Modulus
      - 80.0 GPa
      - 11600 ksi
      - Typical for steel
  - - - Electrical Properties
      - Metric
      - English
      - Comments
    - - Electrical Resistivity
      - "0.0000159 ohm-cm@Temperature 0.000 \xB0C"
      - "0.0000159 ohm-cm@Temperature 32.0 \xB0F"
      - annealed condition
    - - "0.0000219 ohm-cm@Temperature 100 \xB0C"
      - "0.0000219 ohm-cm@Temperature 212 \xB0F"
      - annealed condition
    - - "0.0000292 ohm-cm@Temperature 200 \xB0C"
      - "0.0000292 ohm-cm@Temperature 392 \xB0F"
      - annealed condition
  - - - Thermal Properties
      - Metric
      - English
      - Comments
    - - CTE, linear
      - "11.9 \xB5m/m-\xB0C@Temperature 0.000 - 100 \xB0C"
      - "6.61 \xB5in/in-\xB0F@Temperature 32.0 - 212 \xB0F"
    - - "12.4 \xB5m/m-\xB0C@Temperature 0.000 - 200 \xB0C"
      - "6.89 \xB5in/in-\xB0F@Temperature 32.0 - 392 \xB0F"
    - - "13.0 \xB5m/m-\xB0C@Temperature 0.000 - 300 \xB0C"
      - "7.22 \xB5in/in-\xB0F@Temperature 32.0 - 572 \xB0F"
    - - "13.5 \xB5m/m-\xB0C@Temperature 0.000 - 400 \xB0C"
      - "7.50 \xB5in/in-\xB0F@Temperature 32.0 - 752 \xB0F"
    - - "14.2 \xB5m/m-\xB0C@Temperature 0.000 - 500 \xB0C"
      - "7.89 \xB5in/in-\xB0F@Temperature 32.0 - 932 \xB0F"
    - - Specific Heat Capacity
      - "0.486 J/g-\xB0C@Temperature >=100 \xB0C"
      - "0.116 BTU/lb-\xB0F@Temperature >=212 \xB0F"
      - annealed
    - - Thermal Conductivity
      - 51.9 W/m-K
      - "360 BTU-in/hr-ft\xB2-\xB0F"
      - estimated based on similar materials
  - - &id260
      - Component Elements Properties
      - Metric
      - English
      - Comments
    - &id261
      - Carbon, C
      - 0.13 - 0.18 %
      - 0.13 - 0.18 %
    - &id262
      - Iron, Fe
      - 99.13 - 99.57 %
      - 99.13 - 99.57 %
      - As remainder
    - &id263
      - Manganese, Mn
      - 0.30 - 0.60 %
      - 0.30 - 0.60 %
    - &id264
      - Phosphorus, P
      - <= 0.040 %
      - <= 0.040 %
    - &id265
      - Sulfur, S
      - <= 0.050 %
      - <= 0.050 %
  - - *id260
    - *id261
    - *id262
    - *id263
    - *id264
    - *id265
- category: Metal; Ferrous Metal; Carbon Steel; AISI 1000 Series Steel; Low Carbon
    Steel
  name: "AISI 1015 Steel, mock carburized at 915\xB0C (1680\xB0F) for 8 hours, 775\xB0\
    C (1430\xB0F) reheat, water quenched, 175\xB0C (350\xB0F) temper, 13 mm (0.5 in.)\
    \ round"
  notes: 'Better machinability and carburizing. Can be strengthened by cold working
    or surface hardened by carburizing or cyaniding. Hot rolled sheet has excellent
    weldability. Post water quenched hardness: 36.5 HRC surface, 23 HRC half-radius,
    22 HRC Center.'
  properties:
  - - - Physical Properties
      - Metric
      - English
      - Comments
    - - Density
      - 7.87 g/cc
      - "0.284 lb/in\xB3"
      - Typical for steel
  - - - Mechanical Properties
      - Metric
      - English
      - Comments
    - - Hardness, Brinell
      - '217'
      - '217'
    - - Hardness, Knoop
      - '240'
      - '240'
      - Converted from Brinell
    - - Hardness, Rockwell B
      - '95'
      - '95'
      - Converted from Brinell
    - - Hardness, Rockwell C
      - '17'
      - '17'
      - Converted from Brinell hardness.  Below normal Rockwell C hardness range,
        for comparison only.
    - - Hardness, Vickers
      - '228'
      - '228'
      - Converted from Brinell
    - - Tensile Strength, Ultimate
      - 733 MPa
      - 106000 psi
    - - Tensile Strength, Yield
      - 415 MPa
      - 60200 psi
    - - Elongation at Break
      - 15 %
      - 15 %
      - in 50 mm
    - - Reduction of Area
      - 32.9 %
      - 32.9 %
    - - Modulus of Elasticity
      - 200 GPa
      - 29000 ksi
      - Typical for steel
    - - Bulk Modulus
      - 160 GPa
      - 23200 ksi
      - Typical for steel
    - - Poissons Ratio
      - '0.29'
      - '0.29'
      - Typical For Steel
    - - Machinability
      - 60 %
      - 60 %
      - Based on 100% machinability for AISI 1212 steel.
    - - Shear Modulus
      - 80.0 GPa
      - 11600 ksi
      - Typical for steel
  - - - Electrical Properties
      - Metric
      - English
      - Comments
    - - Electrical Resistivity
      - "0.0000159 ohm-cm@Temperature 0.000 \xB0C"
      - "0.0000159 ohm-cm@Temperature 32.0 \xB0F"
      - annealed condition
    - - "0.0000219 ohm-cm@Temperature 100 \xB0C"
      - "0.0000219 ohm-cm@Temperature 212 \xB0F"
      - annealed condition
    - - "0.0000292 ohm-cm@Temperature 200 \xB0C"
      - "0.0000292 ohm-cm@Temperature 392 \xB0F"
      - annealed condition
  - - - Thermal Properties
      - Metric
      - English
      - Comments
    - - CTE, linear
      - "11.9 \xB5m/m-\xB0C@Temperature 0.000 - 100 \xB0C"
      - "6.61 \xB5in/in-\xB0F@Temperature 32.0 - 212 \xB0F"
    - - "12.4 \xB5m/m-\xB0C@Temperature 0.000 - 200 \xB0C"
      - "6.89 \xB5in/in-\xB0F@Temperature 32.0 - 392 \xB0F"
    - - "13.0 \xB5m/m-\xB0C@Temperature 0.000 - 300 \xB0C"
      - "7.22 \xB5in/in-\xB0F@Temperature 32.0 - 572 \xB0F"
    - - "13.5 \xB5m/m-\xB0C@Temperature 0.000 - 400 \xB0C"
      - "7.50 \xB5in/in-\xB0F@Temperature 32.0 - 752 \xB0F"
    - - "14.2 \xB5m/m-\xB0C@Temperature 0.000 - 500 \xB0C"
      - "7.89 \xB5in/in-\xB0F@Temperature 32.0 - 932 \xB0F"
    - - Specific Heat Capacity
      - "0.486 J/g-\xB0C@Temperature >=100 \xB0C"
      - "0.116 BTU/lb-\xB0F@Temperature >=212 \xB0F"
      - annealed
    - - Thermal Conductivity
      - 51.9 W/m-K
      - "360 BTU-in/hr-ft\xB2-\xB0F"
      - estimated based on similar materials
  - - &id266
      - Component Elements Properties
      - Metric
      - English
      - Comments
    - &id267
      - Carbon, C
      - 0.13 - 0.18 %
      - 0.13 - 0.18 %
    - &id268
      - Iron, Fe
      - 99.13 - 99.57 %
      - 99.13 - 99.57 %
      - As remainder
    - &id269
      - Manganese, Mn
      - 0.30 - 0.60 %
      - 0.30 - 0.60 %
    - &id270
      - Phosphorus, P
      - <= 0.040 %
      - <= 0.040 %
    - &id271
      - Sulfur, S
      - <= 0.050 %
      - <= 0.050 %
  - - *id266
    - *id267
    - *id268
    - *id269
    - *id270
    - *id271
- category: Metal; Ferrous Metal; Carbon Steel; AISI 1000 Series Steel; Low Carbon
    Steel
  name: "AISI 1015 Steel, mock carburized at 915\xB0C (1680\xB0F) for 8 hours, 775\xB0\
    C (1430\xB0F) reheat, water quenched, 175\xB0C (350\xB0F) temper, 25 mm (1 in.)\
    \ round"
  notes: 'Better machinability and carburizing. Can be strengthened by cold working
    or surface hardened by carburizing or cyaniding. Hot rolled sheet has excellent
    weldability. Post water quenched hardness: 99 HRB surface, 91 HRB half-radius,
    90 HRB Center.'
  properties:
  - - - Physical Properties
      - Metric
      - English
      - Comments
    - - Density
      - 7.87 g/cc
      - "0.284 lb/in\xB3"
      - Typical for steel
  - - - Mechanical Properties
      - Metric
      - English
      - Comments
    - - Hardness, Brinell
      - '156'
      - '156'
    - - Hardness, Knoop
      - '176'
      - '176'
      - Converted from Brinell
    - - Hardness, Rockwell B
      - '82'
      - '82'
      - Converted from Brinell
    - - Hardness, Vickers
      - '163'
      - '163'
      - Converted from Brinell
    - - Tensile Strength, Ultimate
      - 521 MPa
      - 75600 psi
    - - Tensile Strength, Yield
      - 305 MPa
      - 44200 psi
    - - Elongation at Break
      - 30 %
      - 30 %
      - in 50 mm
    - - Reduction of Area
      - 69 %
      - 69 %
    - - Modulus of Elasticity
      - 200 GPa
      - 29000 ksi
      - Typical for steel
    - - Bulk Modulus
      - 160 GPa
      - 23200 ksi
      - Typical for steel
    - - Poissons Ratio
      - '0.29'
      - '0.29'
      - Typical For Steel
    - - Machinability
      - 60 %
      - 60 %
      - Based on 100% machinability for AISI 1212 steel.
    - - Shear Modulus
      - 80.0 GPa
      - 11600 ksi
      - Typical for steel
  - - - Electrical Properties
      - Metric
      - English
      - Comments
    - - Electrical Resistivity
      - "0.0000159 ohm-cm@Temperature 0.000 \xB0C"
      - "0.0000159 ohm-cm@Temperature 32.0 \xB0F"
      - annealed condition
    - - "0.0000219 ohm-cm@Temperature 100 \xB0C"
      - "0.0000219 ohm-cm@Temperature 212 \xB0F"
      - annealed condition
    - - "0.0000292 ohm-cm@Temperature 200 \xB0C"
      - "0.0000292 ohm-cm@Temperature 392 \xB0F"
      - annealed condition
  - - - Thermal Properties
      - Metric
      - English
      - Comments
    - - CTE, linear
      - "11.9 \xB5m/m-\xB0C@Temperature 0.000 - 100 \xB0C"
      - "6.61 \xB5in/in-\xB0F@Temperature 32.0 - 212 \xB0F"
    - - "12.4 \xB5m/m-\xB0C@Temperature 0.000 - 200 \xB0C"
      - "6.89 \xB5in/in-\xB0F@Temperature 32.0 - 392 \xB0F"
    - - "13.0 \xB5m/m-\xB0C@Temperature 0.000 - 300 \xB0C"
      - "7.22 \xB5in/in-\xB0F@Temperature 32.0 - 572 \xB0F"
    - - "13.5 \xB5m/m-\xB0C@Temperature 0.000 - 400 \xB0C"
      - "7.50 \xB5in/in-\xB0F@Temperature 32.0 - 752 \xB0F"
    - - "14.2 \xB5m/m-\xB0C@Temperature 0.000 - 500 \xB0C"
      - "7.89 \xB5in/in-\xB0F@Temperature 32.0 - 932 \xB0F"
    - - Specific Heat Capacity
      - "0.486 J/g-\xB0C@Temperature >=100 \xB0C"
      - "0.116 BTU/lb-\xB0F@Temperature >=212 \xB0F"
      - annealed
    - - Thermal Conductivity
      - 51.9 W/m-K
      - "360 BTU-in/hr-ft\xB2-\xB0F"
      - estimated based on similar materials
  - - &id272
      - Component Elements Properties
      - Metric
      - English
      - Comments
    - &id273
      - Carbon, C
      - 0.13 - 0.18 %
      - 0.13 - 0.18 %
    - &id274
      - Iron, Fe
      - 99.13 - 99.57 %
      - 99.13 - 99.57 %
      - As remainder
    - &id275
      - Manganese, Mn
      - 0.30 - 0.60 %
      - 0.30 - 0.60 %
    - &id276
      - Phosphorus, P
      - <= 0.040 %
      - <= 0.040 %
    - &id277
      - Sulfur, S
      - <= 0.050 %
      - <= 0.050 %
  - - *id272
    - *id273
    - *id274
    - *id275
    - *id276
    - *id277
- category: Metal; Ferrous Metal; Carbon Steel; AISI 1000 Series Steel; Low Carbon
    Steel
  name: "AISI 1015 Steel, mock carburized at 915\xB0C (1680\xB0F) for 8 hours, 775\xB0\
    C (1430\xB0F) reheat, water quenched, 175\xB0C (350\xB0F) temper, 50 mm (2 in.)\
    \ round"
  notes: 'Better machinability and carburizing. Can be strengthened by cold working
    or surface hardened by carburizing or cyaniding. Hot rolled sheet has excellent
    weldability. Post water quenched hardness: 98 HRB surface, 84 HRB half-radius,
    82 HRB Center.'
  properties:
  - - - Physical Properties
      - Metric
      - English
      - Comments
    - - Density
      - 7.87 g/cc
      - "0.284 lb/in\xB3"
      - Typical for steel
  - - - Mechanical Properties
      - Metric
      - English
      - Comments
    - - Hardness, Brinell
      - '131'
      - '131'
    - - Hardness, Knoop
      - '150'
      - '150'
      - Converted from Brinell
    - - Hardness, Rockwell B
      - '73'
      - '73'
      - Converted from Brinell
    - - Hardness, Vickers
      - '136'
      - '136'
      - Converted from Brinell
    - - Tensile Strength, Ultimate
      - 488 MPa
      - 70800 psi
    - - Tensile Strength, Yield
      - 285 MPa
      - 41300 psi
    - - Elongation at Break
      - 32 %
      - 32 %
      - in 50 mm
    - - Reduction of Area
      - 70.4 %
      - 70.4 %
