Repository: pcalebho/MatNet

Website for selecting and finding materials: https://www.materialsuniversity.com/

File: webscraper/output.yaml (part 5 of 5)
      - Metric
      - English
      - Comments
    - - CTE, linear
    - - Modulus of Elasticity
      - 200 GPa
      - 29000 ksi
      - Typical for steel
    - - Bulk Modulus
      - 160 GPa
      - 23200 ksi
      - Typical for steel
    - - Poissons Ratio
      - '0.29'
      - '0.29'
      - Typical For Steel
    - - Machinability
      - 60 %
      - 60 %
      - Based on 100% machinability for AISI 1212 steel.
    - - Shear Modulus
      - 80.0 GPa
      - 11600 ksi
      - Typical for steel
  - - - Electrical Properties
      - Metric
      - English
      - Comments
    - - Electrical Resistivity
      - "0.0000159 ohm-cm@Temperature 0.000 \xB0C"
      - "0.0000159 ohm-cm@Temperature 32.0 \xB0F"
      - annealed condition
    - - "0.0000219 ohm-cm@Temperature 100 \xB0C"
      - "0.0000219 ohm-cm@Temperature 212 \xB0F"
      - annealed condition
    - - "0.0000292 ohm-cm@Temperature 200 \xB0C"
      - "0.0000292 ohm-cm@Temperature 392 \xB0F"
      - annealed condition
  - - - Thermal Properties
      - Metric
      - English
      - Comments
    - - CTE, linear
      - "11.9 \xB5m/m-\xB0C@Temperature 0.000 - 100 \xB0C"
      - "6.61 \xB5in/in-\xB0F@Temperature 32.0 - 212 \xB0F"
    - - "12.4 \xB5m/m-\xB0C@Temperature 0.000 - 200 \xB0C"
      - "6.89 \xB5in/in-\xB0F@Temperature 32.0 - 392 \xB0F"
    - - "13.0 \xB5m/m-\xB0C@Temperature 0.000 - 300 \xB0C"
      - "7.22 \xB5in/in-\xB0F@Temperature 32.0 - 572 \xB0F"
    - - "13.5 \xB5m/m-\xB0C@Temperature 0.000 - 400 \xB0C"
      - "7.50 \xB5in/in-\xB0F@Temperature 32.0 - 752 \xB0F"
    - - "14.2 \xB5m/m-\xB0C@Temperature 0.000 - 500 \xB0C"
      - "7.89 \xB5in/in-\xB0F@Temperature 32.0 - 932 \xB0F"
    - - Specific Heat Capacity
      - "0.486 J/g-\xB0C@Temperature >=100 \xB0C"
      - "0.116 BTU/lb-\xB0F@Temperature >=212 \xB0F"
      - annealed
    - - Thermal Conductivity
      - 51.9 W/m-K
      - "360 BTU-in/hr-ft\xB2-\xB0F"
      - estimated based on similar materials
  - - &id278
      - Component Elements Properties
      - Metric
      - English
      - Comments
    - &id279
      - Carbon, C
      - 0.13 - 0.18 %
      - 0.13 - 0.18 %
    - &id280
      - Iron, Fe
      - 99.13 - 99.57 %
      - 99.13 - 99.57 %
      - As remainder
    - &id281
      - Manganese, Mn
      - 0.30 - 0.60 %
      - 0.30 - 0.60 %
    - &id282
      - Phosphorus, P
      - <= 0.040 %
      - <= 0.040 %
    - &id283
      - Sulfur, S
      - <= 0.050 %
      - <= 0.050 %
  - - *id278
    - *id279
    - *id280
    - *id281
    - *id282
    - *id283
- category: Metal; Ferrous Metal; Carbon Steel; AISI 1000 Series Steel; Low Carbon
    Steel
  name: "AISI 1015 Steel, mock carburized at 915\xB0C (1680\xB0F) for 8 hours, 775\xB0\
    C (1430\xB0F) reheat, water quenched, 175\xB0C (350\xB0F) temper, 100 mm (4 in.)\
    \ round"
  notes: 'Better machinability and carburizing. Can be strengthened by cold working
    or surface hardened by carburizing or cyaniding. Hot rolled sheet has excellent
    weldability. Post water quenched hardness: 97 HRB surface, 80 HRB half-radius,
    78 HRB Center.'
  properties:
  - - - Physical Properties
      - Metric
      - English
      - Comments
    - - Density
      - 7.87 g/cc
      - "0.284 lb/in\xB3"
      - Typical for steel
  - - - Mechanical Properties
      - Metric
      - English
      - Comments
    - - Hardness, Brinell
      - '121'
      - '121'
    - - Hardness, Knoop
      - '140'
      - '140'
      - Converted from Brinell
    - - Hardness, Rockwell B
      - '68'
      - '68'
      - Converted from Brinell
    - - Hardness, Vickers
      - '126'
      - '126'
      - Converted from Brinell
    - - Tensile Strength, Ultimate
      - 464 MPa
      - 67300 psi
    - - Tensile Strength, Yield
      - 270 MPa
      - 39200 psi
    - - Elongation at Break
      - 30.5 %
      - 30.5 %
      - in 50 mm
    - - Reduction of Area
      - 69.5 %
      - 69.5 %
    - - Modulus of Elasticity
      - 200 GPa
      - 29000 ksi
      - Typical for steel
    - - Bulk Modulus
      - 160 GPa
      - 23200 ksi
      - Typical for steel
    - - Poissons Ratio
      - '0.29'
      - '0.29'
      - Typical For Steel
    - - Machinability
      - 60 %
      - 60 %
      - Based on 100% machinability for AISI 1212 steel.
    - - Shear Modulus
      - 80.0 GPa
      - 11600 ksi
      - Typical for steel
  - - - Electrical Properties
      - Metric
      - English
      - Comments
    - - Electrical Resistivity
      - "0.0000159 ohm-cm@Temperature 0.000 \xB0C"
      - "0.0000159 ohm-cm@Temperature 32.0 \xB0F"
      - annealed condition
    - - "0.0000219 ohm-cm@Temperature 100 \xB0C"
      - "0.0000219 ohm-cm@Temperature 212 \xB0F"
      - annealed condition
    - - "0.0000292 ohm-cm@Temperature 200 \xB0C"
      - "0.0000292 ohm-cm@Temperature 392 \xB0F"
      - annealed condition
  - - - Thermal Properties
      - Metric
      - English
      - Comments
    - - CTE, linear
      - "11.9 \xB5m/m-\xB0C@Temperature 0.000 - 100 \xB0C"
      - "6.61 \xB5in/in-\xB0F@Temperature 32.0 - 212 \xB0F"
    - - "12.4 \xB5m/m-\xB0C@Temperature 0.000 - 200 \xB0C"
      - "6.89 \xB5in/in-\xB0F@Temperature 32.0 - 392 \xB0F"
    - - "13.0 \xB5m/m-\xB0C@Temperature 0.000 - 300 \xB0C"
      - "7.22 \xB5in/in-\xB0F@Temperature 32.0 - 572 \xB0F"
    - - "13.5 \xB5m/m-\xB0C@Temperature 0.000 - 400 \xB0C"
      - "7.50 \xB5in/in-\xB0F@Temperature 32.0 - 752 \xB0F"
    - - "14.2 \xB5m/m-\xB0C@Temperature 0.000 - 500 \xB0C"
      - "7.89 \xB5in/in-\xB0F@Temperature 32.0 - 932 \xB0F"
    - - Specific Heat Capacity
      - "0.486 J/g-\xB0C@Temperature >=100 \xB0C"
      - "0.116 BTU/lb-\xB0F@Temperature >=212 \xB0F"
      - annealed
    - - Thermal Conductivity
      - 51.9 W/m-K
      - "360 BTU-in/hr-ft\xB2-\xB0F"
      - estimated based on similar materials
  - - &id284
      - Component Elements Properties
      - Metric
      - English
      - Comments
    - &id285
      - Carbon, C
      - 0.13 - 0.18 %
      - 0.13 - 0.18 %
    - &id286
      - Iron, Fe
      - 99.13 - 99.57 %
      - 99.13 - 99.57 %
      - As remainder
    - &id287
      - Manganese, Mn
      - 0.30 - 0.60 %
      - 0.30 - 0.60 %
    - &id288
      - Phosphorus, P
      - <= 0.040 %
      - <= 0.040 %
    - &id289
      - Sulfur, S
      - <= 0.050 %
      - <= 0.050 %
  - - *id284
    - *id285
    - *id286
    - *id287
    - *id288
    - *id289
- category: Metal; Ferrous Metal; Carbon Steel; Low Carbon Steel
  name: AISI M1015 Merchant Quality Carbon Steel, Composition Spec
  notes: The merchant quality steels, designated by the M in the grade, generally
    have a slightly different composition than that of the underlying steel designation.
  properties:
  - - &id290
      - Component Elements Properties
      - Metric
      - English
      - Comments
    - &id291
      - Carbon, C
      - 0.12 - 0.19 %
      - 0.12 - 0.19 %
    - &id292
      - Iron, Fe
      - 99.12 - 99.63 %
      - 99.12 - 99.63 %
      - As Balance
    - &id293
      - Manganese, Mn
      - 0.25 - 0.60 %
      - 0.25 - 0.60 %
    - &id294
      - Phosphorus, P
      - <= 0.040 %
      - <= 0.040 %
    - &id295
      - Sulfur, S
      - <= 0.050 %
      - <= 0.050 %
  - - *id290
    - *id291
    - *id292
    - *id293
    - *id294
    - *id295
- category: Metal; Ferrous Metal; Carbon Steel; AISI 1000 Series Steel; Low Carbon
    Steel
  name: AISI 1016 Steel, cold drawn, 19-32 mm (0.75-1.25 in) round
  notes: Most widely used in cold forming operations such as heading, upsetting, and
    extrusion.
  properties:
  - - - Physical Properties
      - Metric
      - English
      - Comments
    - - Density
      - 7.87 g/cc
      - "0.284 lb/in\xB3"
  - - - Mechanical Properties
      - Metric
      - English
      - Comments
    - - Hardness, Brinell
      - '121'
      - '121'
    - - Hardness, Knoop
      - '140'
      - '140'
      - Converted from Brinell
    - - Hardness, Rockwell B
      - '68'
      - '68'
      - Converted from Brinell
    - - Hardness, Vickers
      - '126'
      - '126'
      - Converted from Brinell
    - - Tensile Strength, Ultimate
      - 420 MPa
      - 60900 psi
    - - Tensile Strength, Yield
      - 350 MPa
      - 50800 psi
    - - Elongation at Break
      - 18 %
      - 18 %
      - In 50 mm
    - - Reduction of Area
      - 40 %
      - 40 %
    - - Modulus of Elasticity
      - 205 GPa
      - 29700 ksi
      - Typical for steel
    - - Bulk Modulus
      - 160 GPa
      - 23200 ksi
      - Typical for steel
    - - Poissons Ratio
      - '0.29'
      - '0.29'
      - Typical For Steel
    - - Machinability
      - 70 %
      - 70 %
      - Based on AISI 1212 steel = 100%
    - - Shear Modulus
      - 80.0 GPa
      - 11600 ksi
      - Typical for steel
  - - - Electrical Properties
      - Metric
      - English
      - Comments
    - - Electrical Resistivity
      - "0.0000160 ohm-cm@Temperature 0.000 \xB0C"
      - "0.0000160 ohm-cm@Temperature 32.0 \xB0F"
      - annealed condition
    - - "0.0000220 ohm-cm@Temperature 100 \xB0C"
      - "0.0000220 ohm-cm@Temperature 212 \xB0F"
      - annealed condition
    - - "0.0000290 ohm-cm@Temperature 200 \xB0C"
      - "0.0000290 ohm-cm@Temperature 392 \xB0F"
      - annealed condition
  - - - Thermal Properties
      - Metric
      - English
      - Comments
    - - Specific Heat Capacity
      - "0.481 J/g-\xB0C@Temperature >=100 \xB0C"
      - "0.115 BTU/lb-\xB0F@Temperature >=212 \xB0F"
      - annealed
    - - "0.515 J/g-\xB0C@Temperature 150 - 200 \xB0C"
      - "0.123 BTU/lb-\xB0F@Temperature 302 - 392 \xB0F"
    - - "0.595 J/g-\xB0C@Temperature 350 - 400 \xB0C"
      - "0.142 BTU/lb-\xB0F@Temperature 662 - 752 \xB0F"
    - - Thermal Conductivity
      - 51.9 W/m-K
      - "360 BTU-in/hr-ft\xB2-\xB0F"
      - estimated based on similar materials
  - - &id296
      - Component Elements Properties
      - Metric
      - English
      - Comments
    - &id297
      - Carbon, C
      - 0.12 - 0.18 %
      - 0.12 - 0.18 %
    - &id298
      - Iron, Fe
      - 99.13 - 99.58 %
      - 99.13 - 99.58 %
      - As remainder
    - &id299
      - Manganese, Mn
      - 0.60 - 0.90 %
      - 0.60 - 0.90 %
    - &id300
      - Phosphorus, P
      - <= 0.040 %
      - <= 0.040 %
    - &id301
      - Sulfur, S
      - <= 0.050 %
      - <= 0.050 %
  - - *id296
    - *id297
    - *id298
    - *id299
    - *id300
    - *id301
- category: Metal; Ferrous Metal; Carbon Steel; AISI 1000 Series Steel; Low Carbon
    Steel
  name: AISI 1016 Steel, hot rolled, 19-32 mm (0.75-1.25 in) round
  notes: Supplied as killed, semikilled, rimmed, and capped steel. Good weldability,
    relatively soft and strengthen with cold work during forming or drawing. Widely
    used in cold forming operations such as heading, upsetting, and extrusion. Used
    in the as-rolled condition as bar, shapes, sheet, and strip.
  properties:
  - - - Physical Properties
      - Metric
      - English
      - Comments
    - - Density
      - 7.87 g/cc
      - "0.284 lb/in\xB3"
      - Typical for steel
  - - - Mechanical Properties
      - Metric
      - English
      - Comments
    - - Hardness, Brinell
      - '111'
      - '111'
    - - Hardness, Knoop
      - '129'
      - '129'
      - Converted from Brinell
    - - Hardness, Rockwell B
      - '64'
      - '64'
      - Converted from Brinell
    - - Hardness, Vickers
      - '115'
      - '115'
      - Converted from Brinell
    - - Tensile Strength, Ultimate
      - 380 MPa
      - 55100 psi
    - - Tensile Strength, Yield
      - 205 MPa
      - 29700 psi
    - - Elongation at Break
      - 25 %
      - 25 %
      - in 50 mm
    - - Reduction of Area
      - 50 %
      - 50 %
    - - Modulus of Elasticity
      - 200 GPa
      - 29000 ksi
      - Typical for steel
    - - Bulk Modulus
      - 160 GPa
      - 23200 ksi
      - Typical for steel
    - - Poissons Ratio
      - '0.29'
      - '0.29'
      - Typical For Steel
    - - Shear Modulus
      - 80.0 GPa
      - 11600 ksi
      - Typical for steel
  - - - Electrical Properties
      - Metric
      - English
      - Comments
    - - Electrical Resistivity
      - "0.0000160 ohm-cm@Temperature 0.000 \xB0C"
      - "0.0000160 ohm-cm@Temperature 32.0 \xB0F"
      - annealed condition
    - - "0.0000220 ohm-cm@Temperature 100 \xB0C"
      - "0.0000220 ohm-cm@Temperature 212 \xB0F"
      - annealed condition
    - - "0.0000290 ohm-cm@Temperature 200 \xB0C"
      - "0.0000290 ohm-cm@Temperature 392 \xB0F"
      - annealed condition
  - - - Thermal Properties
      - Metric
      - English
      - Comments
    - - CTE, linear
      - "11.5 \xB5m/m-\xB0C@Temperature 20.0 \xB0C"
      - "6.39 \xB5in/in-\xB0F@Temperature 68.0 \xB0F"
      - Typical steel
    - - "12.2 \xB5m/m-\xB0C@Temperature 0.000 - 300 \xB0C"
      - "6.78 \xB5in/in-\xB0F@Temperature 32.0 - 572 \xB0F"
      - Typical for steel
    - - "13.9 \xB5m/m-\xB0C@Temperature 0.000 - 500 \xB0C"
      - "7.72 \xB5in/in-\xB0F@Temperature 32.0 - 932 \xB0F"
      - Typical for steel
    - - Specific Heat Capacity
      - "0.481 J/g-\xB0C@Temperature >=100 \xB0C"
      - "0.115 BTU/lb-\xB0F@Temperature >=212 \xB0F"
      - annealed
    - - "0.515 J/g-\xB0C@Temperature 150 - 200 \xB0C"
      - "0.123 BTU/lb-\xB0F@Temperature 302 - 392 \xB0F"
    - - "0.595 J/g-\xB0C@Temperature 350 - 400 \xB0C"
      - "0.142 BTU/lb-\xB0F@Temperature 662 - 752 \xB0F"
    - - Thermal Conductivity
      - 51.9 W/m-K
      - "360 BTU-in/hr-ft\xB2-\xB0F"
      - estimated based on similar materials
  - - &id302
      - Component Elements Properties
      - Metric
      - English
      - Comments
    - &id303
      - Carbon, C
      - 0.12 - 0.18 %
      - 0.12 - 0.18 %
    - &id304
      - Iron, Fe
      - 99.13 - 99.58 %
      - 99.13 - 99.58 %
      - As remainder
    - &id305
      - Manganese, Mn
      - 0.60 - 0.90 %
      - 0.60 - 0.90 %
    - &id306
      - Phosphorus, P
      - <= 0.040 %
      - <= 0.040 %
    - &id307
      - Sulfur, S
      - <= 0.050 %
      - <= 0.050 %
  - - *id302
    - *id303
    - *id304
    - *id305
    - *id306
    - *id307
- category: Metal; Ferrous Metal; Carbon Steel; AISI 1000 Series Steel; Low Carbon
    Steel
  name: AISI 1017 Steel, cold drawn
  notes: Medium-low carbon steels have good weldability and slightly better machinability
    than the lower carbon steels.  Relatively soft and strengthen with cold work during
    forming or drawing
  properties:
  - - - Physical Properties
      - Metric
      - English
      - Comments
    - - Density
      - 7.87 g/cc
      - "0.284 lb/in\xB3"
  - - - Mechanical Properties
      - Metric
      - English
      - Comments
    - - Hardness, Brinell
      - '116'
      - '116'
    - - Hardness, Knoop
      - '135'
      - '135'
      - Converted from Brinell
    - - Hardness, Rockwell B
      - '66'
      - '66'
      - Converted from Brinell
    - - Hardness, Vickers
      - '120'
      - '120'
      - Converted from Brinell
    - - Tensile Strength, Ultimate
      - 405 MPa
      - 58700 psi
    - - Tensile Strength, Yield
      - 340 MPa
      - 49300 psi
    - - Elongation at Break
      - 18 %
      - 18 %
      - In 50 mm
    - - Reduction of Area
      - 40 %
      - 40 %
    - - Modulus of Elasticity
      - 205 GPa
      - 29700 ksi
      - Typical for steel
    - - Bulk Modulus
      - 160 GPa
      - 23200 ksi
      - Typical for steel
    - - Poissons Ratio
      - '0.29'
      - '0.29'
      - Typical For Steel
    - - Machinability
      - 65 %
      - 65 %
      - Based on AISI 1212 steel = 100%
    - - Shear Modulus
      - 80.0 GPa
      - 11600 ksi
      - Typical for steel
  - - - Electrical Properties
      - Metric
      - English
      - Comments
    - - Electrical Resistivity
      - "0.0000159 ohm-cm@Temperature 0.000 \xB0C"
      - "0.0000159 ohm-cm@Temperature 32.0 \xB0F"
      - estimated by comparison with similar materials
  - - - Thermal Properties
      - Metric
      - English
      - Comments
    - - Specific Heat Capacity
      - "0.481 J/g-\xB0C@Temperature >=95.0 \xB0C"
      - "0.115 BTU/lb-\xB0F@Temperature >=203 \xB0F"
      - condition unknown
    - - Thermal Conductivity
      - 51.9 W/m-K
      - "360 BTU-in/hr-ft\xB2-\xB0F"
      - estimated based on similar materials
  - - &id308
      - Component Elements Properties
      - Metric
      - English
      - Comments
    - &id309
      - Carbon, C
      - 0.14 - 0.20 %
      - 0.14 - 0.20 %
    - &id310
      - Iron, Fe
      - 99.11 - 99.56 %
      - 99.11 - 99.56 %
      - As remainder
    - &id311
      - Manganese, Mn
      - 0.30 - 0.60 %
      - 0.30 - 0.60 %
    - &id312
      - Phosphorus, P
      - <= 0.040 %
      - <= 0.040 %
    - &id313
      - Sulfur, S
      - <= 0.050 %
      - <= 0.050 %
  - - *id308
    - *id309
    - *id310
    - *id311
    - *id312
    - *id313
- category: Metal; Ferrous Metal; Carbon Steel; AISI 1000 Series Steel; Low Carbon
    Steel
  name: AISI 1017 Steel, hot rolled, 19-32 mm (0.75-1.25 in) round
  notes: Supplied as killed, semikilled, rimmed, and capped steel. Good weldability,
    relatively soft and strengthen with cold work during forming or drawing. Widely
    used in cold forming operations such as heading, upsetting, and extrusion. Used
    in the as-rolled condition as bar, shapes, sheet, and strip.
  properties:
  - - - Physical Properties
      - Metric
      - English
      - Comments
    - - Density
      - 7.87 g/cc
      - "0.284 lb/in\xB3"
      - Typical for steel
  - - - Mechanical Properties
      - Metric
      - English
      - Comments
    - - Hardness, Brinell
      - '105'
      - '105'
    - - Hardness, Knoop
      - '123'
      - '123'
      - Converted from Brinell
    - - Hardness, Rockwell B
      - '60'
      - '60'
      - Converted from Brinell
    - - Hardness, Vickers
      - '108'
      - '108'
      - Converted from Brinell
    - - Tensile Strength, Ultimate
      - 365 MPa
      - 52900 psi
    - - Tensile Strength, Yield
      - 200 MPa
      - 29000 psi
    - - Elongation at Break
      - 26 %
      - 26 %
      - in 50 mm
    - - Reduction of Area
      - 50 %
      - 50 %
    - - Modulus of Elasticity
      - 200 GPa
      - 29000 ksi
      - Typical for steel
    - - Bulk Modulus
      - 160 GPa
      - 23200 ksi
      - Typical for steel
    - - Poissons Ratio
      - '0.29'
      - '0.29'
      - Typical For Steel
    - - Shear Modulus
      - 80.0 GPa
      - 11600 ksi
      - Typical for steel
  - - - Electrical Properties
      - Metric
      - English
      - Comments
    - - Electrical Resistivity
      - "0.0000159 ohm-cm@Temperature 0.000 \xB0C"
      - "0.0000159 ohm-cm@Temperature 32.0 \xB0F"
      - estimated by comparison with similar materials
  - - - Thermal Properties
      - Metric
      - English
      - Comments
    - - CTE, linear
      - "11.5 \xB5m/m-\xB0C@Temperature 20.0 \xB0C"
      - "6.39 \xB5in/in-\xB0F@Temperature 68.0 \xB0F"
      - Typical steel
    - - "12.2 \xB5m/m-\xB0C@Temperature 0.000 - 300 \xB0C"
      - "6.78 \xB5in/in-\xB0F@Temperature 32.0 - 572 \xB0F"
      - Typical for steel
    - - "13.9 \xB5m/m-\xB0C@Temperature 0.000 - 500 \xB0C"
      - "7.72 \xB5in/in-\xB0F@Temperature 32.0 - 932 \xB0F"
      - Typical for steel
    - - Specific Heat Capacity
      - "0.481 J/g-\xB0C@Temperature >=95.0 \xB0C"
      - "0.115 BTU/lb-\xB0F@Temperature >=203 \xB0F"
      - condition unknown
    - - Thermal Conductivity
      - 51.9 W/m-K
      - "360 BTU-in/hr-ft\xB2-\xB0F"
      - estimated based on similar materials
  - - &id314
      - Component Elements Properties
      - Metric
      - English
      - Comments
    - &id315
      - Carbon, C
      - 0.14 - 0.20 %
      - 0.14 - 0.20 %
    - &id316
      - Iron, Fe
      - 99.11 - 99.56 %
      - 99.11 - 99.56 %
      - As remainder
    - &id317
      - Manganese, Mn
      - 0.30 - 0.60 %
      - 0.30 - 0.60 %
    - &id318
      - Phosphorus, P
      - <= 0.040 %
      - <= 0.040 %
    - &id319
      - Sulfur, S
      - <= 0.050 %
      - <= 0.050 %
  - - *id314
    - *id315
    - *id316
    - *id317
    - *id318
    - *id319
- category: Metal; Ferrous Metal; Carbon Steel; Low Carbon Steel
  name: AISI M1017 Merchant Quality Carbon Steel, Composition Spec
  notes: The merchant quality steels, designated by the M in the grade, generally
    have a slightly different composition than that of the underlying steel designation.
  properties:
  - - &id320
      - Component Elements Properties
      - Metric
      - English
      - Comments
    - &id321
      - Carbon, C
      - 0.14 - 0.21 %
      - 0.14 - 0.21 %
    - &id322
      - Iron, Fe
      - 99.1 - 99.61 %
      - 99.1 - 99.61 %
      - As Balance
    - &id323
      - Manganese, Mn
      - 0.25 - 0.60 %
      - 0.25 - 0.60 %
    - &id324
      - Phosphorus, P
      - <= 0.040 %
      - <= 0.040 %
    - &id325
      - Sulfur, S
      - <= 0.050 %
      - <= 0.050 %
  - - *id320
    - *id321
    - *id322
    - *id323
    - *id324
    - *id325
- category: Metal; Ferrous Metal; Carbon Steel; AISI 1000 Series Steel; Low Carbon
    Steel
  name: AISI 1018 Steel, cold drawn
  notes: Medium low-carbon steel, has good weldability and slightly better machinability
    than the lower carbon steels.
  properties:
  - - - Physical Properties
      - Metric
      - English
      - Comments
    - - Density
      - 7.87 g/cc
      - "0.284 lb/in\xB3"
  - - - Mechanical Properties
      - Metric
      - English
      - Comments
    - - Hardness, Brinell
      - '126'
      - '126'
    - - Hardness, Knoop
      - '145'
      - '145'
      - Converted from Brinell
    - - Hardness, Rockwell B
      - '71'
      - '71'
      - Converted from Brinell
    - - Hardness, Vickers
      - '131'
      - '131'
      - Converted from Brinell
    - - Tensile Strength, Ultimate
      - 440 MPa
      - 63800 psi
    - - Tensile Strength, Yield
      - 370 MPa
      - 53700 psi
    - - Elongation at Break
      - 15 %
      - 15 %
      - In 50 mm
    - - Reduction of Area
      - 40 %
      - 40 %
    - - Modulus of Elasticity
      - 200 GPa
      - 29000 ksi
    - - Bulk Modulus
      - 159 GPa
      - 23100 ksi
      - Estimated from elastic modulus
    - - Poissons Ratio
      - '0.29'
      - '0.29'
      - Typical for steel
    - - Machinability
      - 70 %
      - 70 %
      - Based on AISI 1212 steel = 100%
    - - Shear Modulus
      - 78.0 GPa
      - 11300 ksi
      - Estimated from elastic modulus
  - - - Electrical Properties
      - Metric
      - English
      - Comments
    - - Electrical Resistivity
      - "0.0000159 ohm-cm@Temperature 0.000 \xB0C"
      - "0.0000159 ohm-cm@Temperature 32.0 \xB0F"
      - annealed condition
    - - "0.0000219 ohm-cm@Temperature 100 \xB0C"
      - "0.0000219 ohm-cm@Temperature 212 \xB0F"
      - annealed condition
    - - "0.0000293 ohm-cm@Temperature 200 \xB0C"
      - "0.0000293 ohm-cm@Temperature 392 \xB0F"
      - annealed condition
  - - - Thermal Properties
      - Metric
      - English
      - Comments
    - - Specific Heat Capacity
      - "0.486 J/g-\xB0C@Temperature >=100 \xB0C"
      - "0.116 BTU/lb-\xB0F@Temperature >=212 \xB0F"
      - annealed
    - - Thermal Conductivity
      - 51.9 W/m-K
      - "360 BTU-in/hr-ft\xB2-\xB0F"
      - estimated based on similar materials
  - - &id326
      - Component Elements Properties
      - Metric
      - English
      - Comments
    - &id327
      - Carbon, C
      - 0.14 - 0.20 %
      - 0.14 - 0.20 %
    - &id328
      - Iron, Fe
      - 98.81 - 99.26 %
      - 98.81 - 99.26 %
      - As remainder
    - &id329
      - Manganese, Mn
      - 0.60 - 0.90 %
      - 0.60 - 0.90 %
    - &id330
      - Phosphorus, P
      - <= 0.040 %
      - <= 0.040 %
    - &id331
      - Sulfur, S
      - <= 0.050 %
      - <= 0.050 %
  - - *id326
    - *id327
    - *id328
    - *id329
    - *id330
    - *id331
- category: Metal; Ferrous Metal; Carbon Steel; AISI 1000 Series Steel; Low Carbon
    Steel
  name: AISI 1018 Steel, hot rolled, quenched, and tempered
  notes: Medium low-carbon steel, has good weldability and slightly better machinability
    than lower carbon grades.
  properties:
  - - - Physical Properties
      - Metric
      - English
      - Comments
    - - Density
      - 7.87 g/cc
      - "0.284 lb/in\xB3"
  - - - Mechanical Properties
      - Metric
      - English
      - Comments
    - - Hardness, Brinell
      - '143'
      - '143'
    - - Hardness, Knoop
      - '163'
      - '163'
      - Converted from Brinell
    - - Hardness, Rockwell B
      - '78'
      - '78'
      - Converted from Brinell
    - - Hardness, Vickers
      - '149'
      - '149'
      - Converted from Brinell
    - - Tensile Strength, Ultimate
      - 475 MPa
      - 68900 psi
    - - Tensile Strength, Yield
      - 275 MPa
      - 39900 psi
    - - Elongation at Break
      - 38 %
      - 38 %
      - In 50 mm
    - - Reduction of Area
      - 62 %
      - 62 %
    - - Modulus of Elasticity
      - 200 GPa
      - 29000 ksi
    - - Bulk Modulus
      - 159 GPa
      - 23100 ksi
      - Estimated from elastic modulus
    - - Poissons Ratio
      - '0.29'
      - '0.29'
      - Typical for steel
    - - Machinability
      - 52 %
      - 52 %
      - Based on AISI 1212 steel = 100%
    - - Shear Modulus
      - 78.0 GPa
      - 11300 ksi
      - Estimated from elastic modulus
  - - - Electrical Properties
      - Metric
      - English
      - Comments
    - - Electrical Resistivity
      - "0.0000159 ohm-cm@Temperature 0.000 \xB0C"
      - "0.0000159 ohm-cm@Temperature 32.0 \xB0F"
      - annealed condition
    - - "0.0000219 ohm-cm@Temperature 100 \xB0C"
      - "0.0000219 ohm-cm@Temperature 212 \xB0F"
      - annealed condition
    - - "0.0000293 ohm-cm@Temperature 200 \xB0C"
      - "0.0000293 ohm-cm@Temperature 392 \xB0F"
      - annealed condition
  - - - Thermal Properties
      - Metric
      - English
      - Comments
    - - Specific Heat Capacity
      - "0.486 J/g-\xB0C@Temperature >=100 \xB0C"
      - "0.116 BTU/lb-\xB0F@Temperature >=212 \xB0F"
      - annealed
    - - Thermal Conductivity
      - 49.8 W/m-K
      - "346 BTU-in/hr-ft\xB2-\xB0F"
      - Typical steel
  - - &id332
      - Component Elements Properties
      - Metric
      - English
      - Comments
    - &id333
      - Carbon, C
      - 0.14 - 0.20 %
      - 0.14 - 0.20 %
    - &id334
      - Iron, Fe
      - 98.81 - 99.26 %
      - 98.81 - 99.26 %
      - As remainder
    - &id335
      - Manganese, Mn
      - 0.60 - 0.90 %
      - 0.60 - 0.90 %
    - &id336
      - Phosphorus, P
      - <= 0.040 %
      - <= 0.040 %
    - &id337
      - Sulfur, S
      - <= 0.050 %
      - <= 0.050 %
  - - *id332
    - *id333
    - *id334
    - *id335
    - *id336
    - *id337
