Repository: pcalebho/MatNet

Website for selecting and finding materials: https://www.materialsuniversity.com/

File: webscraper/Aluminum_alloy.yaml (part 1 of 5)
- category: Metal; Nonferrous Metal; Aluminum Alloy; Pure Element
  name: Aluminum, Al
  notes: Aluminum is a silver-colored, low density (2.7 g/cc) metal that finds use
    in a huge variety of commercial applications.  Unalloyed aluminum is ductile,
    exhibits moderate strength, and is very resistant to corrosion under most circumstances.  Aluminum
    can be strengthened by the addition of appropriate alloying elements (Cu, Mg,
    Mn, Si, etc.) and subsequent heat/work treatments.  Aluminum is commonly used
    in both wrought and cast forms.The low density of aluminum results in its extensive
    use in the aerospace industry, and in other transportation fields.  Its resistance
    to corrosion leads to its use in food and chemical handling (cookware, pressure
    vessels, etc.) and to architectural uses.Over 1700 Aluminum alloy entries are
    listed in MatWeb, each with specific property data.  Aluminum 1199 is the highest
    purity (99.99% Al min.) commercially available in structural form.
  properties:
  - - - Physical Properties
      - Metric
      - English
      - Comments
    - - Density
      - 2.6989 g/cc
      - "0.097504 lb/in\xB3"
  - - - Chemical Properties
      - Metric
      - English
      - Comments
    - - Atomic Mass
      - '26.98154'
      - '26.98154'
      - 26.981538 - 1995
    - - Atomic Number
      - '13'
      - '13'
    - - Thermal Neutron Cross Section
      - 0.215 barns/atom
      - 0.215 barns/atom
    - - X-ray Absorption Edge
      - "7.9511 \xC5"
      - "7.9511 \xC5"
      - K
    - - "142.48 \xC5"
      - "142.48 \xC5"
      - LI
    - - "172.16 \xC5"
      - "172.16 \xC5"
      - LII
    - - "172.16 \xC5"
      - "172.16 \xC5"
      - LIII
    - - Electrode Potential
      - -1.69 V
      - -1.69 V
    - - Electronegativity
      - '1.61'
      - '1.61'
      - Pauling
    - - Ionic Radius
      - "0.510 \xC5"
      - "0.510 \xC5"
      - Crystal Ionic Radius for Valence +3
    - - Electrochemical Equivalent
      - 0.3354 g/A/h
      - 0.3354 g/A/h
  - - - Mechanical Properties
      - Metric
      - English
      - Comments
    - - Hardness, Vickers
      - '15'
      - '15'
      - Annealed
    - - Modulus of Elasticity
      - 68.0 GPa
      - 9860 ksi
    - - Poissons Ratio
      - '0.36'
      - '0.36'
      - calculated
    - - Shear Modulus
      - 25.0 GPa
      - 3630 ksi
  - - - Electrical Properties
      - Metric
      - English
      - Comments
    - - Electrical Resistivity
      - 0.00000270 ohm-cm
      - 0.00000270 ohm-cm
    - - Magnetic Susceptibility
      - '6.0e-7'
      - '6.0e-7'
      - cgs/g
    - - Critical Magnetic Field Strength, Oersted
      - 101.9 - 107.9
      - 101.9 - 107.9
    - - Critical Superconducting Temperature
      - 1.73 - 1.77 K
      - 1.73 - 1.77 K
  - - - Thermal Properties
      - Metric
      - English
      - Comments
    - - Heat of Fusion
      - 386.9 J/g
      - 166.4 BTU/lb
    - - Heat of Vaporization
      - 9462 J/g
      - 4071 BTU/lb
    - - CTE, linear
      - "24.0 \xB5m/m-\xB0C@Temperature 20.0 - 100 \xB0C"
      - "13.3 \xB5in/in-\xB0F@Temperature 68.0 - 212 \xB0F"
    - - "25.5 \xB5m/m-\xB0C@Temperature 20.0 - 300 \xB0C"
      - "14.2 \xB5in/in-\xB0F@Temperature 68.0 - 572 \xB0F"
    - - "27.4 \xB5m/m-\xB0C@Temperature 20.0 - 500 \xB0C"
      - "15.2 \xB5in/in-\xB0F@Temperature 68.0 - 932 \xB0F"
    - - Specific Heat Capacity
      - "0.900 J/g-\xB0C"
      - "0.215 BTU/lb-\xB0F"
    - - Thermal Conductivity
      - 210 W/m-K
      - "1460 BTU-in/hr-ft\xB2-\xB0F"
    - - Melting Point
      - "660.37 \xB0C"
      - "1220.7 \xB0F"
    - - Boiling Point
      - "2519 \xB0C"
      - "4566 \xB0F"
  - - - Optical Properties
      - Metric
      - English
      - Comments
    - - Emissivity (0-1)
      - 0.20 - 0.30
      - 0.20 - 0.30
      - strongly oxidized
    - - "0.050@Temperature 50.0 - 500 \xB0C"
      - "0.050@Temperature 122 - 932 \xB0F"
      - polished
    - - Reflection Coefficient, Visible (0-1)
      - '0.90'
      - '0.90'
      - tungsten light
  - - - Component Elements Properties
      - Metric
      - English
      - Comments
    - - Aluminum, Al
      - 100 %
      - 100 %
  - - &id001
      - Descriptive Properties
    - &id002
      - CAS Number
      - 7429-90-5
  - - *id001
    - *id002
- category: Ceramic; Carbide; Metal; Metal Matrix Composite; Nonferrous Metal; Aluminum
    Alloy
  name: "Thermal Transfer Composites PRIMEX\u2122 MCX-693\u2122 Aluminum Silicon Carbide\
    \ Composite, Reinforced"
  notes: 'Applications: Printed Wiring Board Cores; Carriers and Packaged BasesInformation
    provided by Thermal Transfer Composites'
  properties:
  - - - Physical Properties
      - Metric
      - English
      - Comments
    - - Density
      - 2.98 g/cc
      - "0.108 lb/in\xB3"
  - - - Mechanical Properties
      - Metric
      - English
      - Comments
    - - Tensile Modulus
      - 255 GPa
      - 37000 ksi
    - - Flexural Strength
      - 300 MPa
      - 43500 psi
      - 4 pt. bend
    - - Poissons Ratio
      - '0.24'
      - '0.24'
    - - Shear Modulus
      - 103 GPa
      - 14900 ksi
      - Calculated
  - - - Electrical Properties
      - Metric
      - English
      - Comments
    - - Electrical Resistivity
      - 0.0000300 - 0.0000500 ohm-cm
      - 0.0000300 - 0.0000500 ohm-cm
  - - &id003
      - Thermal Properties
      - Metric
      - English
      - Comments
    - &id004
      - CTE, linear
      - "6.30 \xB5m/m-\xB0C"
      - "3.50 \xB5in/in-\xB0F"
    - &id005
      - Specific Heat Capacity
      - "0.720 - 0.760 J/g-\xB0C@Temperature 25.0 \xB0C"
      - "0.172 - 0.182 BTU/lb-\xB0F@Temperature 77.0 \xB0F"
    - &id006
      - Thermal Conductivity
      - "180 W/m-K@Temperature 25.0 \xB0C"
      - "1250 BTU-in/hr-ft\xB2-\xB0F@Temperature 77.0 \xB0F"
  - - *id003
    - *id004
    - *id005
    - *id006
- category: Ceramic; Carbide; Metal; Metal Matrix Composite; Nonferrous Metal; Aluminum
    Alloy
  name: "Thermal Transfer Composites PRIMEX\u2122 MCX-703\u2122 Aluminum Silicon Carbide\
    \ Composite, Reinforced"
  notes: 'Applications: Printed Wiring Board Cores; Carriers and Packaged BasesInformation
    provided by Thermal Transfer Composites'
  properties:
  - - - Physical Properties
      - Metric
      - English
      - Comments
    - - Density
      - 3.00 g/cc
      - "0.108 lb/in\xB3"
  - - - Mechanical Properties
      - Metric
      - English
      - Comments
    - - Tensile Modulus
      - 240 GPa
      - 34800 ksi
    - - Flexural Strength
      - 330 MPa
      - 47900 psi
      - 4 pt. bend
    - - Poissons Ratio
      - '0.23'
      - '0.23'
    - - Shear Modulus
      - 97.6 GPa
      - 14200 ksi
      - Calculated
  - - - Electrical Properties
      - Metric
      - English
      - Comments
    - - Electrical Resistivity
      - 0.0000300 - 0.0000500 ohm-cm
      - 0.0000300 - 0.0000500 ohm-cm
  - - &id007
      - Thermal Properties
      - Metric
      - English
      - Comments
    - &id008
      - CTE, linear
      - "6.84 \xB5m/m-\xB0C"
      - "3.80 \xB5in/in-\xB0F"
    - &id009
      - Specific Heat Capacity
      - "0.720 - 0.760 J/g-\xB0C@Temperature 25.0 \xB0C"
      - "0.172 - 0.182 BTU/lb-\xB0F@Temperature 77.0 \xB0F"
    - &id010
      - Thermal Conductivity
      - "185 W/m-K@Temperature 25.0 \xB0C"
      - "1280 BTU-in/hr-ft\xB2-\xB0F@Temperature 77.0 \xB0F"
  - - *id007
    - *id008
    - *id009
    - *id010
- category: Ceramic; Carbide; Metal; Metal Matrix Composite; Nonferrous Metal; Aluminum
    Alloy
  name: "Thermal Transfer Composites PRIMEX\u2122 MCX724\u2122 Aluminum Silicon Carbide\
    \ Composite, Reinforced"
  notes: 'Applications: Printed Wiring Board Cores (liquid-cooled); Carriers and Packaged
    Bases; Custom Heat SinksInformation provided by Thermal Transfer Composites'
  properties:
  - - - Physical Properties
      - Metric
      - English
      - Comments
    - - Density
      - 2.94 g/cc
      - "0.106 lb/in\xB3"
  - - - Mechanical Properties
      - Metric
      - English
      - Comments
    - - Tensile Modulus
      - 235 GPa
      - 34100 ksi
    - - Flexural Strength
      - 330 MPa
      - 47900 psi
      - 4 pt. bend
    - - Poissons Ratio
      - '0.23'
      - '0.23'
    - - Shear Modulus
      - 95.5 GPa
      - 13900 ksi
      - Calculated
  - - - Electrical Properties
      - Metric
      - English
      - Comments
    - - Electrical Resistivity
      - 0.0000300 - 0.0000500 ohm-cm
      - 0.0000300 - 0.0000500 ohm-cm
  - - &id011
      - Thermal Properties
      - Metric
      - English
      - Comments
    - &id012
      - CTE, linear
      - "7.20 \xB5m/m-\xB0C"
      - "4.00 \xB5in/in-\xB0F"
    - &id013
      - Specific Heat Capacity
      - "0.720 - 0.760 J/g-\xB0C@Temperature 25.0 \xB0C"
      - "0.172 - 0.182 BTU/lb-\xB0F@Temperature 77.0 \xB0F"
    - &id014
      - Thermal Conductivity
      - "165 W/m-K@Temperature 25.0 \xB0C"
      - "1150 BTU-in/hr-ft\xB2-\xB0F@Temperature 77.0 \xB0F"
  - - *id011
    - *id012
    - *id013
    - *id014
- category: Ceramic; Carbide; Metal; Metal Matrix Composite; Nonferrous Metal; Aluminum
    Alloy
  name: "Thermal Transfer Composites PRIMEX ULTRA\u2122 MCT-587\u2122 Aluminum Silicon\
    \ Carbide Composite, Reinforced"
  notes: 'Applications: Power Module Base Plates; Carriers and Package Bases; LDMOS
    and other Heat Spreaders; Custon Heat SinksInformation provided by Thermal Transfer
    Composites'
  properties:
  - - - Physical Properties
      - Metric
      - English
      - Comments
    - - Density
      - 3.01 g/cc
      - "0.109 lb/in\xB3"
  - - - Mechanical Properties
      - Metric
      - English
      - Comments
    - - Tensile Modulus
      - 270 GPa
      - 39200 ksi
    - - Flexural Strength
      - 300 MPa
      - 43500 psi
      - 4 pt. bend
    - - Poissons Ratio
      - '0.23'
      - '0.23'
    - - Shear Modulus
      - 110 GPa
      - 16000 ksi
      - Calculated
  - - - Electrical Properties
      - Metric
      - English
      - Comments
    - - Electrical Resistivity
      - 0.0000300 - 0.0000500 ohm-cm
      - 0.0000300 - 0.0000500 ohm-cm
  - - &id015
      - Thermal Properties
      - Metric
      - English
      - Comments
    - &id016
      - CTE, linear
      - "5.58 \xB5m/m-\xB0C"
      - "3.10 \xB5in/in-\xB0F"
    - &id017
      - Specific Heat Capacity
      - "0.700 - 0.740 J/g-\xB0C@Temperature 25.0 \xB0C"
      - "0.167 - 0.177 BTU/lb-\xB0F@Temperature 77.0 \xB0F"
    - &id018
      - Thermal Conductivity
      - "235 W/m-K@Temperature 25.0 \xB0C"
      - "1630 BTU-in/hr-ft\xB2-\xB0F@Temperature 77.0 \xB0F"
  - - *id015
    - *id016
    - *id017
    - *id018
- category: Metal; Metal Matrix Composite; Nonferrous Metal; Aluminum Alloy
  name: "Thermal Transfer Composites PRIMEX ULTRA\u2122 MCT-487\u2122 Aluminum Silicon\
    \ Carbide Composite, Reinforced"
  notes: null
  properties:
  - - - Physical Properties
      - Metric
      - English
      - Comments
    - - Density
      - 3.10 g/cc
      - "0.112 lb/in\xB3"
  - - - Mechanical Properties
      - Metric
      - English
      - Comments
    - - Tensile Modulus
      - 342 GPa
      - 49600 ksi
    - - Flexural Strength
      - 225 MPa
      - 32600 psi
      - 4 pt. bend
    - - Poissons Ratio
      - '0.23'
      - '0.23'
    - - Shear Modulus
      - 139 GPa
      - 20200 ksi
      - Calculated
  - - - Electrical Properties
      - Metric
      - English
      - Comments
    - - Electrical Resistivity
      - 200000 - 250000 ohm-cm
      - 200000 - 250000 ohm-cm
  - - &id019
      - Thermal Properties
      - Metric
      - English
      - Comments
    - &id020
      - CTE, linear
      - "4.68 \xB5m/m-\xB0C"
      - "2.60 \xB5in/in-\xB0F"
    - &id021
      - Specific Heat Capacity
      - "0.690 - 0.730 J/g-\xB0C@Temperature 25.0 \xB0C"
      - "0.165 - 0.174 BTU/lb-\xB0F@Temperature 77.0 \xB0F"
    - &id022
      - Thermal Conductivity
      - "255 W/m-K@Temperature 25.0 \xB0C"
      - "1770 BTU-in/hr-ft\xB2-\xB0F@Temperature 77.0 \xB0F"
  - - *id019
    - *id020
    - *id021
    - *id022
- category: Ceramic; Carbide; Metal; Metal Matrix Composite; Nonferrous Metal; Aluminum
    Alloy
  name: "Thermal Transfer Composites PRIMEX Cast\u2122 MCX-1195\u2122 Aluminum Silicon\
    \ Carbide Composite, Reinforced"
  notes: null
  properties:
  - - - Physical Properties
      - Metric
      - English
      - Comments
    - - Density
      - 2.87 g/cc
      - "0.104 lb/in\xB3"
  - - - Mechanical Properties
      - Metric
      - English
      - Comments
    - - Tensile Strength, Ultimate
      - 226 MPa
      - 32800 psi
    - - Tensile Modulus
      - 151 GPa
      - 21900 ksi
    - - Poissons Ratio
      - '0.28'
      - '0.28'
    - - Shear Modulus
      - 59.0 GPa
      - 8560 ksi
      - Calculated
  - - &id023
      - Thermal Properties
      - Metric
      - English
      - Comments
    - &id024
      - CTE, linear
      - "11.9 \xB5m/m-\xB0C"
      - "6.60 \xB5in/in-\xB0F"
    - &id025
      - Specific Heat Capacity
      - "0.763 J/g-\xB0C@Temperature 25.0 \xB0C"
      - "0.182 BTU/lb-\xB0F@Temperature 77.0 \xB0F"
    - &id026
      - Thermal Conductivity
      - "183 W/m-K@Temperature 25.0 \xB0C"
      - "1270 BTU-in/hr-ft\xB2-\xB0F@Temperature 77.0 \xB0F"
  - - *id023
    - *id024
    - *id025
    - *id026
- category: Ceramic; Carbide; Metal; Metal Matrix Composite; Nonferrous Metal; Aluminum
    Alloy
  name: "Thermal Transfer Composites PRIMEX Cast\u2122 MCX-1405\u2122 Aluminum Silicon\
    \ Carbide Composite, Reinforced"
  notes: null
  properties:
  - - - Physical Properties
      - Metric
      - English
      - Comments
    - - Density
      - 2.80 g/cc
      - "0.101 lb/in\xB3"
  - - - Mechanical Properties
      - Metric
      - English
      - Comments
    - - Tensile Strength, Ultimate
      - 239 MPa
      - 34700 psi
    - - Tensile Modulus
      - 125 GPa
      - 18100 ksi
    - - Poissons Ratio
      - '0.29'
      - '0.29'
    - - Shear Modulus
      - 48.4 GPa
      - 7020 ksi
      - Calculated
  - - &id027
      - Thermal Properties
      - Metric
      - English
      - Comments
    - &id028
      - CTE, linear
      - "14.0 \xB5m/m-\xB0C"
      - "7.80 \xB5in/in-\xB0F"
    - &id029
      - Specific Heat Capacity
      - "0.830 J/g-\xB0C@Temperature 25.0 \xB0C"
      - "0.198 BTU/lb-\xB0F@Temperature 77.0 \xB0F"
    - &id030
      - Thermal Conductivity
      - "165 W/m-K@Temperature 25.0 \xB0C"
      - "1150 BTU-in/hr-ft\xB2-\xB0F@Temperature 77.0 \xB0F"
  - - *id027
    - *id028
    - *id029
    - *id030
- category: Ceramic; Carbide; Metal; Metal Matrix Composite; Nonferrous Metal; Aluminum
    Alloy
  name: "Thermal Transfer Composites PRIMEX Cast\u2122 MCX-1605\u2122 Aluminum Silicon\
    \ Carbide Composite, Reinforced"
  notes: null
  properties:
  - - - Physical Properties
      - Metric
      - English
      - Comments
    - - Density
      - 2.77 g/cc
      - "0.100 lb/in\xB3"
  - - - Mechanical Properties
      - Metric
      - English
      - Comments
    - - Tensile Strength, Ultimate
      - 295 MPa
      - 42800 psi
    - - Tensile Modulus
      - 106 GPa
      - 15400 ksi
    - - Poissons Ratio
      - '0.31'
      - '0.31'
    - - Shear Modulus
      - 40.5 GPa
      - 5870 ksi
      - Calculated
  - - &id031
      - Thermal Properties
      - Metric
      - English
      - Comments
    - &id032
      - CTE, linear
      - "16.2 \xB5m/m-\xB0C"
      - "9.00 \xB5in/in-\xB0F"
    - &id033
      - Specific Heat Capacity
      - "0.890 J/g-\xB0C@Temperature 25.0 \xB0C"
      - "0.213 BTU/lb-\xB0F@Temperature 77.0 \xB0F"
    - &id034
      - Thermal Conductivity
      - "132 W/m-K@Temperature 25.0 \xB0C"
      - "916 BTU-in/hr-ft\xB2-\xB0F@Temperature 77.0 \xB0F"
  - - *id031
    - *id032
    - *id033
    - *id034
- category: Metal; Nonferrous Metal; Aluminum Alloy
  name: Overview of materials for Aluminum Alloy
  notes: This property data is a summary of similar materials in the MatWeb database
    for the category "Aluminum Alloy". Each property range of values reported is minimum
    and maximum values of appropriate MatWeb entries. The comments report the average
    value, and number of data points used to calculate the average. The values are
    not necessarily typical of any specific grade, especially less common values and
    those that can be most affected by additives or processing methods.
  properties:
  - - - Physical Properties
      - Metric
      - English
      - Comments
    - - Density
      - 0.0160 - 3.63 g/cc
      - "0.000579 - 0.131 lb/in\xB3"
      - 'Average value: 2.54 g/cc Grade Count:1445'
    - - Porosity
      - 0.0800 - 0.300 %
      - 0.0800 - 0.300 %
      - 'Average value: 0.193 % Grade Count:3'
    - - Particle Size
      - "0.0180 - 90.0 \xB5m"
      - "0.0180 - 90.0 \xB5m"
      - "Average value: 34.3 \xB5m Grade Count:10"
    - - Thickness
      - 30.0 - 202000 microns
      - 1.18 - 7950 mil
      - 'Average value: 3390 microns Grade Count:34'
    - - Cell Length
      - 3.00 - 7.00 mm
      - 0.118 - 0.276 in
      - 'Average value: 4.67 mm Grade Count:3'
  - - - Mechanical Properties
      - Metric
      - English
      - Comments
    - - Hardness, Brinell
      - 12.0 - 1110
      - 12.0 - 1110
      - 'Average value: 97.1  Grade Count:539'
    - - Hardness, Knoop
      - 67.0 - 232
      - 67.0 - 232
      - 'Average value: 125  Grade Count:346'
    - - Hardness, Rockwell A
      - 35.4 - 60.0
      - 35.4 - 60.0
      - 'Average value: 45.2  Grade Count:218'
    - - Hardness, Rockwell B
      - 29.0 - 96.0
      - 29.0 - 96.0
      - 'Average value: 69.3  Grade Count:252'
    - - Hardness, Vickers
      - 15.0 - 230
      - 15.0 - 230
      - 'Average value: 116  Grade Count:369'
    - - Tensile Strength, Ultimate
      - 0.700 - 1600 MPa
      - 102 - 232000 psi
      - 'Average value: 344 MPa Grade Count:831'
    - - Tensile Strength, Yield
      - 1.24 - 730 MPa
      - 180 - 106000 psi
      - 'Average value: 278 MPa Grade Count:740'
    - - Elongation at Break
      - 0.130 - 50.0 %
      - 0.130 - 50.0 %
      - 'Average value: 9.91 % Grade Count:751'
    - - Elongation at Yield
      - 2.50 - 15.0 %
      - 2.50 - 15.0 %
      - 'Average value: 8.30 % Grade Count:4'
    - - Reduction of Area
      - 9.00 - 26.0 %
      - 9.00 - 26.0 %
      - 'Average value: 17.8 % Grade Count:3'
    - - Creep Strength
      - 315 - 538 MPa
      - 45700 - 78000 psi
      - 'Average value: 435 MPa Grade Count:6'
    - - Rupture Strength
      - 420 - 552 MPa
      - 60900 - 80100 psi
      - 'Average value: 482 MPa Grade Count:6'
    - - Modulus of Elasticity
      - 0.0480 - 342 GPa
      - 6.96 - 49600 ksi
      - 'Average value: 77.4 GPa Grade Count:710'
    - - Flexural Yield Strength
      - 172 - 330 MPa
      - 24900 - 47900 psi
      - 'Average value: 260 MPa Grade Count:8'
    - - Compressive Yield Strength
      - 0.138 - 3400 MPa
      - 20.0 - 493000 psi
      - 'Average value: 95.7 MPa Grade Count:194'
    - - Compressive Modulus
      - 0.0689 - 121 GPa
      - 10.0 - 17500 ksi
      - 'Average value: 33.4 GPa Grade Count:167'
    - - Notched Tensile Strength
      - 90.0 - 414 MPa
      - 13100 - 60000 psi
      - 'Average value: 275 MPa Grade Count:24'
    - - Ultimate Bearing Strength
      - 117 - 1090 MPa
      - 17000 - 158000 psi
      - 'Average value: 701 MPa Grade Count:47'
    - - Bearing Yield Strength
      - 41.0 - 1100 MPa
      - 5950 - 160000 psi
      - 'Average value: 593 MPa Grade Count:50'
    - - Poissons Ratio
      - 0.230 - 0.360
      - 0.230 - 0.360
      - 'Average value: 0.327  Grade Count:503'
    - - Fatigue Strength
      - 20.7 - 517 MPa
      - 3000 - 75000 psi
      - 'Average value: 152 MPa Grade Count:241'
    - - Fracture Toughness
      - "10.0 - 185 MPa-m\xBD"
      - "9.10 - 168 ksi-in\xBD"
      - "Average value: 47.3 MPa-m\xBD Grade Count:61"
    - - Machinability
      - 10.0 - 90.0 %
      - 10.0 - 90.0 %
      - 'Average value: 55.9 % Grade Count:264'
    - - Shear Modulus
      - 0.0469 - 139 GPa
      - 6.80 - 20200 ksi
      - 'Average value: 19.9 GPa Grade Count:600'
    - - Shear Strength
      - 0.138 - 420 MPa
      - 20.0 - 60900 psi
      - 'Average value: 110 MPa Grade Count:649'
    - - Charpy Impact
      - 1.00 - 23.0 J
      - 0.738 - 17.0 ft-lb
      - 'Average value: 7.91 J Grade Count:23'
    - - Charpy Impact, Unnotched
      - 16.3 - 77.0 J
      - 12.0 - 56.8 ft-lb
      - 'Average value: 55.8 J Grade Count:7'
    - - Peel Strength
      - 0.241 - 1.25 kN/m
      - 1.38 - 7.13 pli
      - 'Average value: 0.524 kN/m Grade Count:28'
  - - - Electrical Properties
      - Metric
      - English
      - Comments
    - - Electrical Resistivity
      - 0.00000260 - 250000 ohm-cm
      - 0.00000260 - 250000 ohm-cm
      - 'Average value: 362 ohm-cm Grade Count:620'
    - - Magnetic Susceptibility
      - 6.00e-7 - 8.00e-7
      - 6.00e-7 - 8.00e-7
      - 'Average value: 7.61e-7  Grade Count:18'
  - - - Thermal Properties
      - Metric
      - English
      - Comments
    - - CTE, linear
      - "4.68 - 27.4 \xB5m/m-\xB0C"
      - "2.60 - 15.2 \xB5in/in-\xB0F"
      - "Average value: 22.8 \xB5m/m-\xB0C Grade Count:640"
    - - Specific Heat Capacity
      - "0.690 - 1.01 J/g-\xB0C"
      - "0.165 - 0.241 BTU/lb-\xB0F"
      - "Average value: 0.904 J/g-\xB0C Grade Count:533"
    - - Thermal Conductivity
      - 1.48 - 255 W/m-K
      - "10.3 - 1770 BTU-in/hr-ft\xB2-\xB0F"
      - 'Average value: 149 W/m-K Grade Count:664'
    - - Melting Point
      - "184 - 1350 \xB0C"
      - "363 - 2460 \xB0F"
      - "Average value: 605 \xB0C Grade Count:568"
    - - Solidus
      - "184 - 660 \xB0C"
      - "363 - 1220 \xB0F"
      - "Average value: 562 \xB0C Grade Count:545"
    - - Liquidus
      - "210 - 903 \xB0C"
      - "410 - 1660 \xB0F"
      - "Average value: 644 \xB0C Grade Count:530"
    - - Maximum Service Temperature, Air
      - "60.0 - 649 \xB0C"
      - "140 - 1200 \xB0F"
      - "Average value: 193 \xB0C Grade Count:37"
    - - Minimum Service Temperature, Air
      - "-80.0 - -18.0 \xB0C"
      - "-112 - -0.400 \xB0F"
      - "Average value: -43.7 \xB0C Grade Count:32"
  - - - Optical Properties
      - Metric
      - English
      - Comments
    - - Emissivity (0-1)
      - 0.0400 - 0.300
      - 0.0400 - 0.300
      - 'Average value: 0.0670  Grade Count:10'
    - - Reflection Coefficient, Visible (0-1)
      - 0.860 - 0.960
      - 0.860 - 0.960
      - 'Average value: 0.890  Grade Count:12'
  - - - Processing Properties
      - Metric
      - English
      - Comments
    - - Processing Temperature
      - "505 - 604 \xB0C"
      - "941 - 1120 \xB0F"
      - "Average value: 562 \xB0C Grade Count:4"
    - - Melt Temperature
      - "593 - 816 \xB0C"
      - "1100 - 1500 \xB0F"
      - "Average value: 732 \xB0C Grade Count:71"
    - - Annealing Temperature
      - "177 - 546 \xB0C"
      - "350 - 1020 \xB0F"
      - "Average value: 377 \xB0C Grade Count:285"
    - - Solution Temperature
      - "399 - 566 \xB0C"
      - "750 - 1050 \xB0F"
      - "Average value: 512 \xB0C Grade Count:233"
    - - Aging Temperature
      - "22.2 - 346 \xB0C"
      - "72.0 - 655 \xB0F"
      - "Average value: 169 \xB0C Grade Count:170"
    - - Hot-Working Temperature
      - "260 - 510 \xB0C"
      - "500 - 950 \xB0F"
      - "Average value: 386 \xB0C Grade Count:95"
    - - Casting Temperature
      - "616 - 816 \xB0C"
      - "1140 - 1500 \xB0F"
      - "Average value: 720 \xB0C Grade Count:70"
  - - &id035
      - Component Elements Properties
      - Metric
      - English
      - Comments
    - &id036
      - Aluminum, Al
      - 20.0 - 100 %
      - 20.0 - 100 %
      - 'Average value: 92.1 % Grade Count:1514'
    - &id037
      - Antimony, Sb
      - 0.150 - 0.300 %
      - 0.150 - 0.300 %
      - 'Average value: 0.200 % Grade Count:4'
    - &id038
      - Barium, Ba
      - 0.0100 - 0.100 %
      - 0.0100 - 0.100 %
      - 'Average value: 0.0650 % Grade Count:4'
    - &id039
      - Beryllium, Be
      - 0.000100 - 6.00 %
      - 0.000100 - 6.00 %
      - 'Average value: 0.193 % Grade Count:90'
    - &id040
      - Bismuth, Bi
      - 0.0100 - 11.0 %
      - 0.0100 - 11.0 %
      - 'Average value: 0.824 % Grade Count:64'
    - &id041
      - Boron, B
      - 0.00100 - 11.0 %
      - 0.00100 - 11.0 %
      - 'Average value: 0.570 % Grade Count:66'
    - &id042
      - Cadmium, Cd
      - 0.00200 - 0.200 %
      - 0.00200 - 0.200 %
      - 'Average value: 0.0321 % Grade Count:6'
    - &id043
      - Calcium, Ca
      - 0.000900 - 22.0 %
      - 0.000900 - 22.0 %
      - 'Average value: 2.16 % Grade Count:14'
    - &id044
      - Carbon, C
      - 0.0300 - 0.350 %
      - 0.0300 - 0.350 %
      - 'Average value: 0.168 % Grade Count:4'
    - &id045
      - Chromium, Cr
      - 0.00300 - 21.0 %
      - 0.00300 - 21.0 %
      - 'Average value: 0.183 % Grade Count:722'
    - &id046
      - Cobalt, Co
      - 0.00100 - 10.0 %
      - 0.00100 - 10.0 %
      - 'Average value: 1.37 % Grade Count:12'
    - &id047
      - Copper, Cu
      - 0.00300 - 52.0 %
      - 0.00300 - 52.0 %
      - 'Average value: 1.49 % Grade Count:1401'
    - &id048
      - Cr + Mn
      - 0.100 - 0.800 %
      - 0.100 - 0.800 %
      - 'Average value: 0.406 % Grade Count:16'
    - &id049
      - Cr + Mn + Ti + V
      - 0.0250 - 0.0300 %
      - 0.0250 - 0.0300 %
      - 'Average value: 0.0258 % Grade Count:6'
    - &id050
      - Gallium, Ga
      - 0.00500 - 0.0500 %
      - 0.00500 - 0.0500 %
      - 'Average value: 0.0301 % Grade Count:47'
    - &id051
      - Iron, Fe
      - 0.00600 - 50.0 %
      - 0.00600 - 50.0 %
      - 'Average value: 0.636 % Grade Count:1384'
    - &id052
      - Lead, Pb
      - 0.00300 - 9.00 %
      - 0.00300 - 9.00 %
      - 'Average value: 0.341 % Grade Count:98'
    - &id053
      - Lithium, Li
      - 0.000900 - 4.20 %
      - 0.000900 - 4.20 %
      - 'Average value: 1.53 % Grade Count:51'
    - &id054
      - Magnesium, Mg
      - 0.00500 - 52.0 %
      - 0.00500 - 52.0 %
      - 'Average value: 1.30 % Grade Count:1331'
    - &id055
      - Manganese, Mn
      - 0.00200 - 26.0 %
      - 0.00200 - 26.0 %
      - 'Average value: 0.363 % Grade Count:1302'
    - &id056
      - Nickel, Ni
      - 0.0100 - 50.0 %
      - 0.0100 - 50.0 %
      - 'Average value: 0.890 % Grade Count:278'
    - &id057
      - Oxygen, O
      - 0.0500 - 0.600 %
      - 0.0500 - 0.600 %
      - 'Average value: 0.318 % Grade Count:19'
    - &id058
      - Phosphorus, P
      - 0.00100 - 0.0100 %
      - 0.00100 - 0.0100 %
      - 'Average value: 0.00770 % Grade Count:10'
    - &id059
      - Potassium, K
      - 1.00 %
      - 1.00 %
      - 'Average value: 1.00 % Grade Count:5'
    - &id060
      - Scandium, Sc
      - 0.0100 - 0.800 %
      - 0.0100 - 0.800 %
      - 'Average value: 0.329 % Grade Count:6'
    - &id061
      - Si+Fe
      - 0.0200 - 1.00 %
      - 0.0200 - 1.00 %
      - 'Average value: 0.623 % Grade Count:59'
    - &id062
      - Silicon, Si
      - 0.000 - 80.0 %
      - 0.000 - 80.0 %
      - 'Average value: 3.12 % Grade Count:1411'
    - &id063
      - Silver, Ag
      - 0.0500 - 30.0 %
      - 0.0500 - 30.0 %
      - 'Average value: 2.95 % Grade Count:40'
    - &id064
      - Sodium, Na
      - 0.000900 - 0.500 %
      - 0.000900 - 0.500 %
      - 'Average value: 0.281 % Grade Count:9'
    - &id065
      - Strontium, Sr
      - 0.00500 - 16.0 %
      - 0.00500 - 16.0 %
      - 'Average value: 2.16 % Grade Count:26'
    - &id066
      - Tin, Sn
      - 0.0200 - 22.0 %
      - 0.0200 - 22.0 %
      - 'Average value: 1.12 % Grade Count:151'
    - &id067
      - Titanium, Ti
      - 0.00200 - 11.0 %
      - 0.00200 - 11.0 %
      - 'Average value: 0.216 % Grade Count:1070'
    - &id068
      - V+Ti
      - 0.00400 - 0.0300 %
      - 0.00400 - 0.0300 %
      - 'Average value: 0.0196 % Grade Count:14'
    - &id069
      - Vanadium, V
      - 0.00500 - 11.0 %
      - 0.00500 - 11.0 %
      - 'Average value: 0.277 % Grade Count:139'
    - &id070
      - Zinc, Zn
      - 0.000 - 50.0 %
      - 0.000 - 50.0 %
      - 'Average value: 1.18 % Grade Count:1308'
    - &id071
      - Zirconium, Zr
      - 0.0100 - 16.0 %
      - 0.0100 - 16.0 %
      - 'Average value: 0.336 % Grade Count:212'
    - &id072
      - Zr+Ti
      - 0.0800 - 0.500 %
      - 0.0800 - 0.500 %
      - 'Average value: 0.207 % Grade Count:30'
  - - *id035
    - *id036
    - *id037
    - *id038
    - *id039
    - *id040
    - *id041
    - *id042
    - *id043
    - *id044
    - *id045
    - *id046
    - *id047
    - *id048
    - *id049
    - *id050
    - *id051
    - *id052
    - *id053
    - *id054
    - *id055
    - *id056
    - *id057
    - *id058
    - *id059
    - *id060
    - *id061
    - *id062
    - *id063
    - *id064
    - *id065
    - *id066
    - *id067
    - *id068
    - *id069
    - *id070
    - *id071
    - *id072
- category: Metal; Nonferrous Metal; Aluminum Alloy; 2000 Series Aluminum Alloy
  name: Overview of materials for 2000 Series Aluminum Alloy
  notes: This property data is a summary of similar materials in the MatWeb database
    for the category "2000 Series Aluminum Alloy". Each property range of values reported
    is minimum and maximum values of appropriate MatWeb entries. The comments report
    the average value, and number of data points used to calculate the average. The
    values are not necessarily typical of any specific grade, especially less common
    values and those that can be most affected by additives or processing methods.
  properties:
  - - - Physical Properties
      - Metric
      - English
      - Comments
    - - Density
      - 2.58 - 2.89 g/cc
      - "0.0932 - 0.104 lb/in\xB3"
      - 'Average value: 2.78 g/cc Grade Count:181'
  - - - Mechanical Properties
      - Metric
      - English
      - Comments
    - - Hardness, Brinell
      - 45.0 - 150
      - 45.0 - 150
      - 'Average value: 112  Grade Count:61'
    - - Hardness, Knoop
      - 72.0 - 191
      - 72.0 - 191
      - 'Average value: 147  Grade Count:55'
    - - Hardness, Rockwell A
      - 36.9 - 53.6
      - 36.9 - 53.6
      - 'Average value: 46.5  Grade Count:52'
    - - Hardness, Rockwell B
      - 49.0 - 88.0
      - 49.0 - 88.0
      - 'Average value: 73.7  Grade Count:55'
    - - Hardness, Vickers
      - 81.0 - 210
      - 81.0 - 210
      - 'Average value: 135  Grade Count:55'
    - - Tensile Strength, Ultimate
      - 172 - 670 MPa
      - 25000 - 97200 psi
      - 'Average value: 405 MPa Grade Count:110'
    - - Tensile Strength, Yield
      - 68.9 - 570 MPa
      - 10000 - 82700 psi
      - 'Average value: 308 MPa Grade Count:110'
    - - Elongation at Break
      - 0.500 - 27.0 %
      - 0.500 - 27.0 %
      - 'Average value: 8.79 % Grade Count:110'
    - - Creep Strength
      - 315 - 470 MPa
      - 45700 - 68200 psi
      - 'Average value: 383 MPa Grade Count:3'
    - - Rupture Strength
      - 420 - 485 MPa
      - 60900 - 70300 psi
      - 'Average value: 452 MPa Grade Count:3'
    - - Modulus of Elasticity
      - 70.0 - 117 GPa
      - 10200 - 16900 ksi
      - 'Average value: 76.7 GPa Grade Count:110'
    - - Compressive Yield Strength
      - 185 - 470 MPa
      - 26800 - 68200 psi
      - 'Average value: 397 MPa Grade Count:7'
    - - Compressive Modulus
      - 73.8 - 78.0 GPa
      - 10700 - 11300 ksi
      - 'Average value: 75.2 GPa Grade Count:14'
    - - Notched Tensile Strength
      - 379 - 414 MPa
      - 55000 - 60000 psi
      - 'Average value: 393 MPa Grade Count:5'
    - - Ultimate Bearing Strength
      - 345 - 896 MPa
      - 50000 - 130000 psi
      - 'Average value: 786 MPa Grade Count:7'
    - - Bearing Yield Strength
      - 131 - 696 MPa
      - 19000 - 101000 psi
      - 'Average value: 508 MPa Grade Count:7'
    - - Poissons Ratio
      - 0.300 - 0.340
      - 0.300 - 0.340
      - 'Average value: 0.327  Grade Count:84'
    - - Fatigue Strength
      - 80.0 - 469 MPa
      - 11600 - 68000 psi
      - 'Average value: 164 MPa Grade Count:43'
    - - Fracture Toughness
      - "19.0 - 49.0 MPa-m\xBD"
      - "17.3 - 44.6 ksi-in\xBD"
      - "Average value: 31.7 MPa-m\xBD Grade Count:12"
    - - Machinability
      - 30.0 - 90.0 %
      - 30.0 - 90.0 %
      - 'Average value: 67.9 % Grade Count:29'
    - - Shear Modulus
      - 26.0 - 44.2 GPa
      - 3770 - 6410 ksi
      - 'Average value: 29.0 GPa Grade Count:83'
    - - Shear Strength
      - 106 - 320 MPa
      - 15400 - 46400 psi
      - 'Average value: 248 MPa Grade Count:66'
  - - - Electrical Properties
      - Metric
      - English
      - Comments
    - - Electrical Resistivity
      - 0.00000349 - 0.00000820 ohm-cm
      - 0.00000349 - 0.00000820 ohm-cm
      - 'Average value: 0.00000492 ohm-cm Grade Count:80'
  - - - Thermal Properties
      - Metric
      - English
      - Comments
    - - CTE, linear
      - "16.0 - 25.6 \xB5m/m-\xB0C"
      - "8.89 - 14.2 \xB5in/in-\xB0F"
      - "Average value: 22.8 \xB5m/m-\xB0C Grade Count:103"
    - - Specific Heat Capacity
      - "0.836 - 0.926 J/g-\xB0C"
      - "0.200 - 0.221 BTU/lb-\xB0F"
      - "Average value: 0.869 J/g-\xB0C Grade Count:78"
    - - Thermal Conductivity
      - 84.0 - 200 W/m-K
      - "583 - 1390 BTU-in/hr-ft\xB2-\xB0F"
      - 'Average value: 139 W/m-K Grade Count:96'
    - - Melting Point
      - "502 - 670 \xB0C"
      - "935 - 1240 \xB0F"
      - "Average value: 573 \xB0C Grade Count:73"
    - - Solidus
      - "502 - 560 \xB0C"
      - "935 - 1040 \xB0F"
      - "Average value: 529 \xB0C Grade Count:73"
    - - Liquidus
      - "635 - 670 \xB0C"
      - "1180 - 1240 \xB0F"
      - "Average value: 642 \xB0C Grade Count:56"
  - - - Processing Properties
      - Metric
      - English
      - Comments
    - - Annealing Temperature
      - "338 - 413 \xB0C"
      - "640 - 775 \xB0F"
      - "Average value: 408 \xB0C Grade Count:51"
    - - Solution Temperature
      - "493 - 535 \xB0C"
      - "919 - 995 \xB0F"
      - "Average value: 510 \xB0C Grade Count:58"
    - - Aging Temperature
      - "22.2 - 238 \xB0C"
      - "72.0 - 460 \xB0F"
      - "Average value: 166 \xB0C Grade Count:31"
  - - &id073
      - Component Elements Properties
      - Metric
      - English
      - Comments
    - &id074
      - Aluminum, Al
      - 86.4 - 99.3 %
      - 86.4 - 99.3 %
      - 'Average value: 93.5 % Grade Count:175'
    - &id075
      - Beryllium, Be
      - 0.000100 - 0.00500 %
      - 0.000100 - 0.00500 %
      - 'Average value: 0.00122 % Grade Count:5'
    - &id076
      - Bismuth, Bi
      - 0.100 - 1.00 %
      - 0.100 - 1.00 %
      - 'Average value: 0.370 % Grade Count:28'
    - &id077
      - Chromium, Cr
      - 0.0400 - 0.350 %
      - 0.0400 - 0.350 %
      - 'Average value: 0.0971 % Grade Count:87'
    - &id078
      - Copper, Cu
      - 0.100 - 6.80 %
      - 0.100 - 6.80 %
      - 'Average value: 3.93 % Grade Count:175'
    - &id079
      - Iron, Fe
      - 0.0500 - 1.50 %
      - 0.0500 - 1.50 %
      - 'Average value: 0.443 % Grade Count:164'
    - &id080
      - Lead, Pb
      - 0.00300 - 2.00 %
      - 0.00300 - 2.00 %
      - 'Average value: 0.511 % Grade Count:27'
    - &id081
      - Lithium, Li
      - 0.600 - 2.60 %
      - 0.600 - 2.60 %
      - 'Average value: 1.57 % Grade Count:27'
    - &id082
      - Magnesium, Mg
      - 0.0200 - 2.20 %
      - 0.0200 - 2.20 %
      - 'Average value: 0.750 % Grade Count:164'
    - &id083
      - Manganese, Mn
      - 0.0500 - 1.30 %
      - 0.0500 - 1.30 %
      - 'Average value: 0.423 % Grade Count:158'
    - &id084
      - Nickel, Ni
      - 0.0500 - 2.30 %
      - 0.0500 - 2.30 %
      - 'Average value: 0.664 % Grade Count:28'
    - &id085
      - Oxygen, O
      - 0.0500 - 0.600 %
      - 0.0500 - 0.600 %
      - 'Average value: 0.519 % Grade Count:4'
    - &id086
      - Si+Fe
      - 0.400 - 0.700 %
      - 0.400 - 0.700 %
      - 'Average value: 0.675 % Grade Count:12'
    - &id087
      - Silicon, Si
      - 0.0500 - 7.50 %
      - 0.0500 - 7.50 %
      - 'Average value: 0.438 % Grade Count:164'
    - &id088
      - Silver, Ag
      - 0.0500 - 0.700 %
      - 0.0500 - 0.700 %
      - 'Average value: 0.397 % Grade Count:18'
    - &id089
      - Tin, Sn
      - 0.0300 - 1.90 %
      - 0.0300 - 1.90 %
      - 'Average value: 0.610 % Grade Count:16'
    - &id090
      - Titanium, Ti
      - 0.0100 - 0.300 %
      - 0.0100 - 0.300 %
      - 'Average value: 0.126 % Grade Count:141'
    - &id091
      - Vanadium, V
      - 0.0500 - 0.150 %
      - 0.0500 - 0.150 %
      - 'Average value: 0.0833 % Grade Count:24'
    - &id092
      - Zinc, Zn
      - 0.0500 - 1.30 %
      - 0.0500 - 1.30 %
      - 'Average value: 0.297 % Grade Count:170'
    - &id093
      - Zirconium, Zr
      - 0.0400 - 0.500 %
      - 0.0400 - 0.500 %
      - 'Average value: 0.141 % Grade Count:62'
    - &id094
      - Zr+Ti
      - 0.200 - 0.250 %
      - 0.200 - 0.250 %
      - 'Average value: 0.237 % Grade Count:4'
  - - *id073
    - *id074
    - *id075
    - *id076
    - *id077
    - *id078
    - *id079
    - *id080
    - *id081
    - *id082
    - *id083
    - *id084
    - *id085
    - *id086
    - *id087
    - *id088
    - *id089
    - *id090
    - *id091
    - *id092
    - *id093
    - *id094
- category: Metal; Nonferrous Metal; Aluminum Alloy; 3000 Series Aluminum Alloy
  name: Overview of materials for 3000 Series Aluminum Alloy
  notes: This property data is a summary of similar materials in the MatWeb database
    for the category "3000 Series Aluminum Alloy". Each property range of values reported
    is minimum and maximum values of appropriate MatWeb entries. The comments report
    the average value, and number of data points used to calculate the average. The
    values are not necessarily typical of any specific grade, especially less common
    values and those that can be most affected by additives or processing methods.
  properties:
  - - - Physical Properties
      - Metric
      - English
      - Comments
    - - Density
      - 0.0208 - 2.75 g/cc
      - "0.000752 - 0.0994 lb/in\xB3"
      - 'Average value: 2.56 g/cc Grade Count:83'
  - - - Mechanical Properties
      - Metric
      - English
      - Comments
    - - Hardness, Brinell
      - 28.0 - 79.0
      - 28.0 - 79.0
      - 'Average value: 52.9  Grade Count:22'
    - - Hardness, Knoop
      - 67.0 - 102
      - 67.0 - 102
      - 'Average value: 86.1  Grade Count:11'
    - - Hardness, Vickers
      - 29.0 - 89.0
      - 29.0 - 89.0
      - 'Average value: 71.7  Grade Count:9'
    - - Tensile Strength, Ultimate
      - 90.0 - 295 MPa
      - 13100 - 42800 psi
      - 'Average value: 181 MPa Grade Count:44'
    - - Tensile Strength, Yield
      - 29.0 - 285 MPa
      - 4210 - 41300 psi
      - 'Average value: 131 MPa Grade Count:44'
    - - Elongation at Break
      - 1.00 - 40.0 %
      - 1.00 - 40.0 %
      - 'Average value: 11.6 % Grade Count:44'
    - - Modulus of Elasticity
      - 68.9 - 71.0 GPa
      - 9990 - 10300 ksi
      - 'Average value: 69.1 GPa Grade Count:44'
    - - Compressive Yield Strength
      - 0.552 - 4.60 MPa
      - 80.0 - 667 psi
      - 'Average value: 2.05 MPa Grade Count:11'
    - - Compressive Modulus
      - 0.110 - 1.02 GPa
      - 16.0 - 148 ksi
      - 'Average value: 0.460 GPa Grade Count:11'
    - - Notched Tensile Strength
      - 110 - 303 MPa
      - 16000 - 43900 psi
      - 'Average value: 200 MPa Grade Count:5'
    - - Ultimate Bearing Strength
      - 207 - 552 MPa
      - 30000 - 80100 psi
      - 'Average value: 339 MPa Grade Count:8'
    - - Bearing Yield Strength
      - 83.0 - 345 MPa
      - 12000 - 50000 psi
      - 'Average value: 207 MPa Grade Count:8'
    - - Poissons Ratio
      - 0.330 - 0.350
      - 0.330 - 0.350
      - 'Average value: 0.338  Grade Count:30'
    - - Fatigue Strength
      - 48.3 - 110 MPa
      - 7000 - 16000 psi
      - 'Average value: 82.7 MPa Grade Count:10'
    - - Machinability
