Repository: pcalebho/MatNet

Website for selecting and finding materials: https://www.materialsuniversity.com/

File: webscraper/Aluminum_alloy.yaml (part 2 of 5)
    - - Heat of Vaporization
      - 9462 J/g
      - 4071 BTU/lb
    - - CTE, linear
      - 10.0 - 50.0 %
      - 10.0 - 50.0 %
      - 'Average value: 28.3 % Grade Count:12'
    - - Shear Modulus
      - 0.0483 - 26.7 GPa
      - 7.00 - 3870 ksi
      - 'Average value: 14.6 GPa Grade Count:41'
    - - Shear Strength
      - 0.310 - 180 MPa
      - 45.0 - 26100 psi
      - 'Average value: 71.2 MPa Grade Count:49'
  - - - Electrical Properties
      - Metric
      - English
      - Comments
    - - Electrical Resistivity
      - 0.00000349 - 0.00000590 ohm-cm
      - 0.00000349 - 0.00000590 ohm-cm
      - 'Average value: 0.00000413 ohm-cm Grade Count:30'
    - - Magnetic Susceptibility
      - 7.00e-7 - 8.00e-7
      - 7.00e-7 - 8.00e-7
      - 'Average value: 7.71e-7  Grade Count:17'
  - - - Thermal Properties
      - Metric
      - English
      - Comments
    - - CTE, linear
      - "21.5 - 25.5 \xB5m/m-\xB0C"
      - "11.9 - 14.2 \xB5in/in-\xB0F"
      - "Average value: 23.7 \xB5m/m-\xB0C Grade Count:33"
    - - Specific Heat Capacity
      - "0.880 - 0.897 J/g-\xB0C"
      - "0.210 - 0.214 BTU/lb-\xB0F"
      - "Average value: 0.893 J/g-\xB0C Grade Count:28"
    - - Thermal Conductivity
      - 154 - 193 W/m-K
      - "1070 - 1340 BTU-in/hr-ft\xB2-\xB0F"
      - 'Average value: 166 W/m-K Grade Count:28'
    - - Melting Point
      - "629 - 655 \xB0C"
      - "1170 - 1210 \xB0F"
      - "Average value: 645 \xB0C Grade Count:26"
    - - Solidus
      - "629 - 643 \xB0C"
      - "1170 - 1190 \xB0F"
      - "Average value: 635 \xB0C Grade Count:26"
    - - Liquidus
      - "654 - 655 \xB0C"
      - "1210 - 1210 \xB0F"
      - "Average value: 655 \xB0C Grade Count:26"
  - - - Processing Properties
      - Metric
      - English
      - Comments
    - - Annealing Temperature
      - "343 - 413 \xB0C"
      - "650 - 775 \xB0F"
      - "Average value: 389 \xB0C Grade Count:35"
  - - &id095
      - Component Elements Properties
      - Metric
      - English
      - Comments
    - &id096
      - Aluminum, Al
      - 94.3 - 99.8 %
      - 94.3 - 99.8 %
      - 'Average value: 97.1 % Grade Count:80'
    - &id097
      - Chromium, Cr
      - 0.0500 - 0.400 %
      - 0.0500 - 0.400 %
      - 'Average value: 0.154 % Grade Count:40'
    - &id098
      - Copper, Cu
      - 0.0300 - 0.900 %
      - 0.0300 - 0.900 %
      - 'Average value: 0.235 % Grade Count:80'
    - &id099
      - Iron, Fe
      - 0.0500 - 1.00 %
      - 0.0500 - 1.00 %
      - 'Average value: 0.665 % Grade Count:78'
    - &id100
      - Magnesium, Mg
      - 0.0500 - 1.50 %
      - 0.0500 - 1.50 %
      - 'Average value: 0.528 % Grade Count:62'
    - &id101
      - Manganese, Mn
      - 0.0500 - 1.80 %
      - 0.0500 - 1.80 %
      - 'Average value: 0.903 % Grade Count:80'
    - &id102
      - Nickel, Ni
      - 0.0500 - 0.100 %
      - 0.0500 - 0.100 %
      - 'Average value: 0.0600 % Grade Count:5'
    - &id103
      - Silicon, Si
      - 0.0800 - 1.80 %
      - 0.0800 - 1.80 %
      - 'Average value: 0.506 % Grade Count:78'
    - &id104
      - Titanium, Ti
      - 0.0300 - 0.350 %
      - 0.0300 - 0.350 %
      - 'Average value: 0.101 % Grade Count:46'
    - &id105
      - Vanadium, V
      - 0.0500 %
      - 0.0500 %
      - 'Average value: 0.0500 % Grade Count:3'
    - &id106
      - Zinc, Zn
      - 0.0500 - 1.30 %
      - 0.0500 - 1.30 %
      - 'Average value: 0.278 % Grade Count:80'
  - - *id095
    - *id096
    - *id097
    - *id098
    - *id099
    - *id100
    - *id101
    - *id102
    - *id103
    - *id104
    - *id105
    - *id106
- category: Metal; Nonferrous Metal; Aluminum Alloy; 4000 Series Aluminum Alloy
  name: Overview of materials for 4000 Series Aluminum Alloy
  notes: This property data is a summary of similar materials in the MatWeb database
    for the category "4000 Series Aluminum Alloy". Each property range of values reported
    is minimum and maximum values of appropriate MatWeb entries. The comments report
    the average value, and number of data points used to calculate the average. The
    values are not necessarily typical of any specific grade, especially less common
    values and those that can be most affected by additives or processing methods.
  properties:
  - - - Physical Properties
      - Metric
      - English
      - Comments
    - - Density
      - 2.65 - 2.92 g/cc
      - "0.0957 - 0.105 lb/in\xB3"
      - 'Average value: 2.70 g/cc Grade Count:48'
  - - - Mechanical Properties
      - Metric
      - English
      - Comments
    - - Hardness, Brinell
      - 39.0 - 140
      - 39.0 - 140
      - 'Average value: 95.1  Grade Count:9'
    - - Hardness, Knoop
      - 69.0 - 150
      - 69.0 - 150
      - 'Average value: 124  Grade Count:5'
    - - Hardness, Rockwell A
      - 46.8 - 47.0
      - 46.8 - 47.0
      - 'Average value: 46.9  Grade Count:3'
    - - Hardness, Rockwell B
      - 74.0 - 75.0
      - 74.0 - 75.0
      - 'Average value: 74.6  Grade Count:5'
    - - Hardness, Vickers
      - 30.0 - 137
      - 30.0 - 137
      - 'Average value: 96.8  Grade Count:6'
    - - Tensile Strength, Ultimate
      - 110 - 427 MPa
      - 16000 - 61900 psi
      - 'Average value: 284 MPa Grade Count:16'
    - - Tensile Strength, Yield
      - 45.0 - 393 MPa
      - 6530 - 57000 psi
      - 'Average value: 233 MPa Grade Count:16'
    - - Elongation at Break
      - 0.500 - 22.0 %
      - 0.500 - 22.0 %
      - 'Average value: 6.44 % Grade Count:15'
    - - Modulus of Elasticity
      - 77.0 - 90.0 GPa
      - 11200 - 13100 ksi
      - 'Average value: 81.5 GPa Grade Count:7'
    - - Poissons Ratio
      - '0.340'
      - '0.340'
      - 'Average value: 0.340  Grade Count:5'
    - - Machinability
      - 70.0 %
      - 70.0 %
      - 'Average value: 70.0 % Grade Count:3'
    - - Shear Strength
      - 90.0 - 262 MPa
      - 13100 - 38000 psi
      - 'Average value: 175 MPa Grade Count:7'
  - - - Electrical Properties
      - Metric
      - English
      - Comments
    - - Electrical Resistivity
      - 0.00000382 - 0.00000499 ohm-cm
      - 0.00000382 - 0.00000499 ohm-cm
      - 'Average value: 0.00000440 ohm-cm Grade Count:10'
  - - - Thermal Properties
      - Metric
      - English
      - Comments
    - - CTE, linear
      - "17.3 - 23.7 \xB5m/m-\xB0C"
      - "9.61 - 13.2 \xB5in/in-\xB0F"
      - "Average value: 20.4 \xB5m/m-\xB0C Grade Count:10"
    - - Specific Heat Capacity
      - "0.850 J/g-\xB0C"
      - "0.203 BTU/lb-\xB0F"
      - "Average value: 0.850 J/g-\xB0C Grade Count:5"
    - - Thermal Conductivity
      - 120 - 180 W/m-K
      - "833 - 1250 BTU-in/hr-ft\xB2-\xB0F"
      - 'Average value: 148 W/m-K Grade Count:12'
    - - Melting Point
      - "532 - 632 \xB0C"
      - "990 - 1170 \xB0F"
      - "Average value: 586 \xB0C Grade Count:9"
    - - Solidus
      - "532 - 577 \xB0C"
      - "990 - 1070 \xB0F"
      - "Average value: 565 \xB0C Grade Count:9"
    - - Liquidus
      - "571 - 632 \xB0C"
      - "1060 - 1170 \xB0F"
      - "Average value: 607 \xB0C Grade Count:9"
  - - - Processing Properties
      - Metric
      - English
      - Comments
    - - Annealing Temperature
      - "349 - 413 \xB0C"
      - "660 - 775 \xB0F"
      - "Average value: 367 \xB0C Grade Count:7"
  - - &id107
      - Component Elements Properties
      - Metric
      - English
      - Comments
    - &id108
      - Aluminum, Al
      - 70.7 - 98.7 %
      - 70.7 - 98.7 %
      - 'Average value: 90.5 % Grade Count:49'
    - &id109
      - Beryllium, Be
      - 0.000300 - 0.0700 %
      - 0.000300 - 0.0700 %
      - 'Average value: 0.00378 % Grade Count:18'
    - &id110
      - Bismuth, Bi
      - 0.0200 - 2.00 %
      - 0.0200 - 2.00 %
      - 'Average value: 1.13 % Grade Count:5'
    - &id111
      - Chromium, Cr
      - 0.0100 - 0.250 %
      - 0.0100 - 0.250 %
      - 'Average value: 0.107 % Grade Count:11'
    - &id112
      - Copper, Cu
      - 0.0300 - 5.00 %
      - 0.0300 - 5.00 %
      - 'Average value: 0.712 % Grade Count:47'
    - &id113
      - Iron, Fe
      - 0.0900 - 5.40 %
      - 0.0900 - 5.40 %
      - 'Average value: 0.823 % Grade Count:49'
    - &id114
      - Magnesium, Mg
      - 0.0100 - 2.00 %
      - 0.0100 - 2.00 %
      - 'Average value: 0.432 % Grade Count:45'
    - &id115
      - Manganese, Mn
      - 0.0300 - 1.50 %
      - 0.0300 - 1.50 %
      - 'Average value: 0.345 % Grade Count:40'
    - &id116
      - Nickel, Ni
      - 0.150 - 2.20 %
      - 0.150 - 2.20 %
      - 'Average value: 1.15 % Grade Count:7'
    - &id117
      - Silicon, Si
      - 0.600 - 21.5 %
      - 0.600 - 21.5 %
      - 'Average value: 7.06 % Grade Count:49'
    - &id118
      - Titanium, Ti
      - 0.00500 - 0.200 %
      - 0.00500 - 0.200 %
      - 'Average value: 0.134 % Grade Count:25'
    - &id119
      - Zinc, Zn
      - 0.0500 - 10.7 %
      - 0.0500 - 10.7 %
      - 'Average value: 0.385 % Grade Count:46'
  - - *id107
    - *id108
    - *id109
    - *id110
    - *id111
    - *id112
    - *id113
    - *id114
    - *id115
    - *id116
    - *id117
    - *id118
    - *id119
- category: Metal; Nonferrous Metal; Aluminum Alloy; 5000 Series Aluminum Alloy
  name: Overview of materials for 5000 Series Aluminum Alloy
  notes: This property data is a summary of similar materials in the MatWeb database
    for the category "5000 Series Aluminum Alloy". Each property range of values reported
    is minimum and maximum values of appropriate MatWeb entries. The comments report
    the average value, and number of data points used to calculate the average. The
    values are not necessarily typical of any specific grade, especially less common
    values and those that can be most affected by additives or processing methods.
  properties:
  - - - Physical Properties
      - Metric
      - English
      - Comments
    - - Density
      - 0.0160 - 2.84 g/cc
      - "0.000579 - 0.103 lb/in\xB3"
      - 'Average value: 1.82 g/cc Grade Count:297'
  - - - Mechanical Properties
      - Metric
      - English
      - Comments
    - - Hardness, Brinell
      - 28.0 - 185
      - 28.0 - 185
      - 'Average value: 84.9  Grade Count:93'
    - - Hardness, Knoop
      - 68.0 - 150
      - 68.0 - 150
      - 'Average value: 98.9  Grade Count:56'
    - - Hardness, Rockwell A
      - 35.4 - 46.8
      - 35.4 - 46.8
      - 'Average value: 39.2  Grade Count:18'
    - - Hardness, Rockwell B
      - 49.0 - 75.0
      - 49.0 - 75.0
      - 'Average value: 57.1  Grade Count:21'
    - - Hardness, Vickers
      - 46.0 - 137
      - 46.0 - 137
      - 'Average value: 87.6  Grade Count:56'
    - - Tensile Strength, Ultimate
      - 110 - 590 MPa
      - 16000 - 85600 psi
      - 'Average value: 327 MPa Grade Count:115'
    - - Tensile Strength, Yield
      - 40.0 - 540 MPa
      - 5800 - 78300 psi
      - 'Average value: 239 MPa Grade Count:115'
    - - Elongation at Break
      - 0.500 - 35.0 %
      - 0.500 - 35.0 %
      - 'Average value: 11.9 % Grade Count:114'
    - - Modulus of Elasticity
      - 68.9 - 73.0 GPa
      - 10000 - 10600 ksi
      - 'Average value: 70.3 GPa Grade Count:104'
    - - Compressive Yield Strength
      - 0.138 - 325 MPa
      - 20.0 - 47100 psi
      - 'Average value: 15.9 MPa Grade Count:104'
    - - Compressive Modulus
      - 0.0689 - 74.0 GPa
      - 10.0 - 10700 ksi
      - 'Average value: 13.4 GPa Grade Count:117'
    - - Notched Tensile Strength
      - 207 - 331 MPa
      - 30000 - 48000 psi
      - 'Average value: 263 MPa Grade Count:8'
    - - Ultimate Bearing Strength
      - 248 - 669 MPa
      - 36000 - 97000 psi
      - 'Average value: 492 MPa Grade Count:18'
    - - Bearing Yield Strength
      - 83.0 - 476 MPa
      - 12000 - 69000 psi
      - 'Average value: 280 MPa Grade Count:18'
    - - Poissons Ratio
      - 0.330 - 0.360
      - 0.330 - 0.360
      - 'Average value: 0.331  Grade Count:86'
    - - Fatigue Strength
      - 82.7 - 365 MPa
      - 12000 - 52900 psi
      - 'Average value: 150 MPa Grade Count:41'
    - - Fracture Toughness
      - "35.0 - 185 MPa-m\xBD"
      - "31.9 - 168 ksi-in\xBD"
      - "Average value: 117 MPa-m\xBD Grade Count:4"
    - - Machinability
      - 10.0 - 50.0 %
      - 10.0 - 50.0 %
      - 'Average value: 34.0 % Grade Count:25'
    - - Shear Modulus
      - 0.0469 - 72.4 GPa
      - 6.80 - 10500 ksi
      - 'Average value: 8.44 GPa Grade Count:179'
    - - Shear Strength
      - 0.138 - 270 MPa
      - 20.0 - 39200 psi
      - 'Average value: 31.1 MPa Grade Count:187'
  - - - Electrical Properties
      - Metric
      - English
      - Comments
    - - Electrical Resistivity
      - 0.00000316 - 0.00000660 ohm-cm
      - 0.00000316 - 0.00000660 ohm-cm
      - 'Average value: 0.00000503 ohm-cm Grade Count:98'
  - - - Thermal Properties
      - Metric
      - English
      - Comments
    - - CTE, linear
      - "21.8 - 26.1 \xB5m/m-\xB0C"
      - "12.1 - 14.5 \xB5in/in-\xB0F"
      - "Average value: 24.2 \xB5m/m-\xB0C Grade Count:102"
    - - Specific Heat Capacity
      - "0.857 - 0.960 J/g-\xB0C"
      - "0.205 - 0.229 BTU/lb-\xB0F"
      - "Average value: 0.897 J/g-\xB0C Grade Count:86"
    - - Thermal Conductivity
      - 105 - 205 W/m-K
      - "729 - 1420 BTU-in/hr-ft\xB2-\xB0F"
      - 'Average value: 141 W/m-K Grade Count:102'
    - - Melting Point
      - "568 - 657 \xB0C"
      - "1060 - 1220 \xB0F"
      - "Average value: 623 \xB0C Grade Count:82"
    - - Solidus
      - "568 - 638 \xB0C"
      - "1060 - 1180 \xB0F"
      - "Average value: 601 \xB0C Grade Count:82"
    - - Liquidus
      - "635 - 657 \xB0C"
      - "1180 - 1220 \xB0F"
      - "Average value: 646 \xB0C Grade Count:82"
  - - - Processing Properties
      - Metric
      - English
      - Comments
    - - Annealing Temperature
      - "343 - 413 \xB0C"
      - "650 - 775 \xB0F"
      - "Average value: 351 \xB0C Grade Count:83"
    - - Hot-Working Temperature
      - "260 - 510 \xB0C"
      - "500 - 950 \xB0F"
      - "Average value: 387 \xB0C Grade Count:83"
  - - &id120
      - Component Elements Properties
      - Metric
      - English
      - Comments
    - &id121
      - Aluminum, Al
      - 88.2 - 99.8 %
      - 88.2 - 99.8 %
      - 'Average value: 95.5 % Grade Count:190'
    - &id122
      - Beryllium, Be
      - 0.000500 - 0.000800 %
      - 0.000500 - 0.000800 %
      - 'Average value: 0.000704 % Grade Count:28'
    - &id123
      - Chromium, Cr
      - 0.0100 - 0.500 %
      - 0.0100 - 0.500 %
      - 'Average value: 0.175 % Grade Count:163'
    - &id124
      - Copper, Cu
      - 0.0300 - 0.800 %
      - 0.0300 - 0.800 %
      - 'Average value: 0.145 % Grade Count:182'
    - &id125
      - Cr + Mn
      - 0.100 - 0.700 %
      - 0.100 - 0.700 %
      - 'Average value: 0.377 % Grade Count:10'
    - &id126
      - Gallium, Ga
      - 0.0300 - 0.0500 %
      - 0.0300 - 0.0500 %
      - 'Average value: 0.0340 % Grade Count:5'
    - &id127
      - Iron, Fe
      - 0.00800 - 1.20 %
      - 0.00800 - 1.20 %
      - 'Average value: 0.424 % Grade Count:174'
    - &id128
      - Lead, Pb
      - 0.00300 - 1.80 %
      - 0.00300 - 1.80 %
      - 'Average value: 0.534 % Grade Count:3'
    - &id129
      - Magnesium, Mg
      - 0.200 - 6.20 %
      - 0.200 - 6.20 %
      - 'Average value: 3.15 % Grade Count:190'
    - &id130
      - Manganese, Mn
      - 0.0100 - 1.80 %
      - 0.0100 - 1.80 %
      - 'Average value: 0.410 % Grade Count:188'
    - &id131
      - Nickel, Ni
      - 0.0100 - 0.100 %
      - 0.0100 - 0.100 %
      - 'Average value: 0.0440 % Grade Count:5'
    - &id132
      - Scandium, Sc
      - 0.0500 - 0.550 %
      - 0.0500 - 0.550 %
      - 'Average value: 0.267 % Grade Count:3'
    - &id133
      - Si+Fe
      - 0.350 - 0.450 %
      - 0.350 - 0.450 %
      - 'Average value: 0.422 % Grade Count:16'
    - &id134
      - Silicon, Si
      - 0.0100 - 1.40 %
      - 0.0100 - 1.40 %
      - 'Average value: 0.302 % Grade Count:174'
    - &id135
      - Titanium, Ti
      - 0.00800 - 0.200 %
      - 0.00800 - 0.200 %
      - 'Average value: 0.135 % Grade Count:130'
    - &id136
      - Vanadium, V
      - 0.0500 %
      - 0.0500 %
      - 'Average value: 0.0500 % Grade Count:14'
    - &id137
      - Zinc, Zn
      - 0.0100 - 2.80 %
      - 0.0100 - 2.80 %
      - 'Average value: 0.260 % Grade Count:184'
    - &id138
      - Zirconium, Zr
      - 0.0500 - 0.300 %
      - 0.0500 - 0.300 %
      - 'Average value: 0.158 % Grade Count:26'
    - &id139
      - Zr+Ti
      - 0.150 %
      - 0.150 %
      - 'Average value: 0.150 % Grade Count:8'
  - - *id120
    - *id121
    - *id122
    - *id123
    - *id124
    - *id125
    - *id126
    - *id127
    - *id128
    - *id129
    - *id130
    - *id131
    - *id132
    - *id133
    - *id134
    - *id135
    - *id136
    - *id137
    - *id138
    - *id139
- category: Metal; Nonferrous Metal; Aluminum Alloy; 6000 Series Aluminum Alloy
  name: Overview of materials for 6000 Series Aluminum Alloy
  notes: This property data is a summary of similar materials in the MatWeb database
    for the category "6000 Series Aluminum Alloy". Each property range of values reported
    is minimum and maximum values of appropriate MatWeb entries. The comments report
    the average value, and number of data points used to calculate the average. The
    values are not necessarily typical of any specific grade, especially less common
    values and those that can be most affected by additives or processing methods.
  properties:
  - - - Physical Properties
      - Metric
      - English
      - Comments
    - - Density
      - 2.68 - 2.92 g/cc
      - "0.0970 - 0.105 lb/in\xB3"
      - 'Average value: 2.71 g/cc Grade Count:185'
  - - - Mechanical Properties
      - Metric
      - English
      - Comments
    - - Hardness, Brinell
      - 25.0 - 130
      - 25.0 - 130
      - 'Average value: 88.3  Grade Count:71'
    - - Hardness, Knoop
      - 73.0 - 163
      - 73.0 - 163
      - 'Average value: 121  Grade Count:47'
    - - Hardness, Rockwell A
      - 35.5 - 49.5
      - 35.5 - 49.5
      - 'Average value: 43.0  Grade Count:33'
    - - Hardness, Rockwell B
      - 49.0 - 88.0
      - 49.0 - 88.0
      - 'Average value: 67.6  Grade Count:39'
    - - Hardness, Vickers
      - 35.0 - 149
      - 35.0 - 149
      - 'Average value: 106  Grade Count:49'
    - - Tensile Strength, Ultimate
      - 89.6 - 565 MPa
      - 13000 - 81900 psi
      - 'Average value: 333 MPa Grade Count:97'
    - - Tensile Strength, Yield
      - 40.0 - 517 MPa
      - 5800 - 75000 psi
      - 'Average value: 282 MPa Grade Count:97'
    - - Elongation at Break
      - 1.00 - 35.0 %
      - 1.00 - 35.0 %
      - 'Average value: 11.0 % Grade Count:93'
    - - Modulus of Elasticity
      - 67.0 - 140 GPa
      - 9720 - 20300 ksi
      - 'Average value: 84.1 GPa Grade Count:77'
    - - Compressive Yield Strength
      - 365 - 490 MPa
      - 52900 - 71100 psi
      - 'Average value: 423 MPa Grade Count:3'
    - - Compressive Modulus
      - 96.0 - 121 GPa
      - 13900 - 17500 ksi
      - 'Average value: 107 GPa Grade Count:3'
    - - Ultimate Bearing Strength
      - 228 - 1080 MPa
      - 33100 - 157000 psi
      - 'Average value: 830 MPa Grade Count:6'
    - - Bearing Yield Strength
      - 103 - 1100 MPa
      - 14900 - 160000 psi
      - 'Average value: 749 MPa Grade Count:6'
    - - Poissons Ratio
      - 0.296 - 0.330
      - 0.296 - 0.330
      - 'Average value: 0.327  Grade Count:54'
    - - Fatigue Strength
      - 55.0 - 517 MPa
      - 7980 - 75000 psi
      - 'Average value: 170 MPa Grade Count:32'
    - - Machinability
      - 30.0 - 90.0 %
      - 30.0 - 90.0 %
      - 'Average value: 64.6 % Grade Count:26'
    - - Shear Modulus
      - 25.8 - 53.8 GPa
      - 3740 - 7800 ksi
      - 'Average value: 28.1 GPa Grade Count:53'
    - - Shear Strength
      - 60.0 - 331 MPa
      - 8700 - 48000 psi
      - 'Average value: 204 MPa Grade Count:74'
  - - - Electrical Properties
      - Metric
      - English
      - Comments
    - - Electrical Resistivity
      - 0.00000280 - 0.00000500 ohm-cm
      - 0.00000280 - 0.00000500 ohm-cm
      - 'Average value: 0.00000384 ohm-cm Grade Count:88'
  - - - Thermal Properties
      - Metric
      - English
      - Comments
    - - CTE, linear
      - "12.1 - 25.6 \xB5m/m-\xB0C"
      - "6.72 - 14.2 \xB5in/in-\xB0F"
      - "Average value: 23.0 \xB5m/m-\xB0C Grade Count:93"
    - - Specific Heat Capacity
      - "0.800 - 0.900 J/g-\xB0C"
      - "0.191 - 0.215 BTU/lb-\xB0F"
      - "Average value: 0.886 J/g-\xB0C Grade Count:53"
    - - Thermal Conductivity
      - 130 - 226 W/m-K
      - "902 - 1570 BTU-in/hr-ft\xB2-\xB0F"
      - 'Average value: 179 W/m-K Grade Count:84'
    - - Melting Point
      - "554 - 655 \xB0C"
      - "1030 - 1210 \xB0F"
      - "Average value: 620 \xB0C Grade Count:71"
    - - Solidus
      - "554 - 621 \xB0C"
      - "1030 - 1150 \xB0F"
      - "Average value: 593 \xB0C Grade Count:71"
    - - Liquidus
      - "645 - 655 \xB0C"
      - "1190 - 1210 \xB0F"
      - "Average value: 651 \xB0C Grade Count:67"
  - - - Processing Properties
      - Metric
      - English
      - Comments
    - - Annealing Temperature
      - "349 - 546 \xB0C"
      - "660 - 1020 \xB0F"
      - "Average value: 411 \xB0C Grade Count:39"
    - - Solution Temperature
      - "504 - 566 \xB0C"
      - "940 - 1050 \xB0F"
      - "Average value: 525 \xB0C Grade Count:63"
    - - Aging Temperature
      - "149 - 204 \xB0C"
      - "300 - 400 \xB0F"
      - "Average value: 172 \xB0C Grade Count:59"
    - - Hot-Working Temperature
      - "260 - 510 \xB0C"
      - "500 - 950 \xB0F"
      - "Average value: 380 \xB0C Grade Count:12"
  - - &id140
      - Component Elements Properties
      - Metric
      - English
      - Comments
    - &id141
      - Aluminum, Al
      - 91.7 - 99.6 %
      - 91.7 - 99.6 %
      - 'Average value: 97.0 % Grade Count:185'
    - &id142
      - Bismuth, Bi
      - 0.150 - 1.50 %
      - 0.150 - 1.50 %
      - 'Average value: 0.616 % Grade Count:25'
    - &id143
      - Boron, B
      - 0.00300 - 0.0600 %
      - 0.00300 - 0.0600 %
      - 'Average value: 0.0543 % Grade Count:10'
    - &id144
      - Chromium, Cr
      - 0.0300 - 0.400 %
      - 0.0300 - 0.400 %
      - 'Average value: 0.150 % Grade Count:159'
    - &id145
      - Copper, Cu
      - 0.0100 - 1.20 %
      - 0.0100 - 1.20 %
      - 'Average value: 0.326 % Grade Count:185'
    - &id146
      - Cr + Mn
      - 0.120 - 0.500 %
      - 0.120 - 0.500 %
      - 'Average value: 0.323 % Grade Count:3'
    - &id147
      - Iron, Fe
      - 0.0400 - 1.00 %
      - 0.0400 - 1.00 %
      - 'Average value: 0.467 % Grade Count:184'
    - &id148
      - Lead, Pb
      - 0.00300 - 2.00 %
      - 0.00300 - 2.00 %
      - 'Average value: 0.318 % Grade Count:19'
    - &id149
      - Magnesium, Mg
      - 0.200 - 3.00 %
      - 0.200 - 3.00 %
      - 'Average value: 0.833 % Grade Count:185'
    - &id150
      - Manganese, Mn
      - 0.0200 - 1.40 %
      - 0.0200 - 1.40 %
      - 'Average value: 0.274 % Grade Count:172'
    - &id151
      - Nickel, Ni
      - 0.0500 - 0.200 %
      - 0.0500 - 0.200 %
      - 'Average value: 0.100 % Grade Count:3'
    - &id152
      - Oxygen, O
      - 0.0500 - 0.500 %
      - 0.0500 - 0.500 %
      - 'Average value: 0.275 % Grade Count:9'
    - &id153
      - Silicon, Si
      - 0.200 - 1.80 %
      - 0.200 - 1.80 %
      - 'Average value: 0.725 % Grade Count:181'
    - &id154
      - Strontium, Sr
      - 0.0500 %
      - 0.0500 %
      - 'Average value: 0.0500 % Grade Count:8'
    - &id155
      - Tin, Sn
      - 0.0500 - 2.00 %
      - 0.0500 - 2.00 %
      - 'Average value: 0.850 % Grade Count:19'
    - &id156
      - Titanium, Ti
      - 0.0100 - 0.250 %
      - 0.0100 - 0.250 %
      - 'Average value: 0.131 % Grade Count:148'
    - &id157
      - Vanadium, V
      - 0.0500 - 0.300 %
      - 0.0500 - 0.300 %
      - 'Average value: 0.148 % Grade Count:16'
    - &id158
      - Zinc, Zn
      - 0.0300 - 2.40 %
      - 0.0300 - 2.40 %
      - 'Average value: 0.216 % Grade Count:177'
    - &id159
      - Zirconium, Zr
      - 0.0500 - 0.200 %
      - 0.0500 - 0.200 %
      - 'Average value: 0.109 % Grade Count:7'
    - &id160
      - Zr+Ti
      - 0.150 - 0.200 %
      - 0.150 - 0.200 %
      - 'Average value: 0.183 % Grade Count:3'
  - - *id140
    - *id141
    - *id142
    - *id143
    - *id144
    - *id145
    - *id146
    - *id147
    - *id148
    - *id149
    - *id150
    - *id151
    - *id152
    - *id153
    - *id154
    - *id155
    - *id156
    - *id157
    - *id158
    - *id159
    - *id160
- category: Metal; Nonferrous Metal; Aluminum Alloy; 7000 Series Aluminum Alloy
  name: Overview of materials for 7000 Series Aluminum Alloy
  notes: This property data is a summary of similar materials in the MatWeb database
    for the category "7000 Series Aluminum Alloy". Each property range of values reported
    is minimum and maximum values of appropriate MatWeb entries. The comments report
    the average value, and number of data points used to calculate the average. The
    values are not necessarily typical of any specific grade, especially less common
    values and those that can be most affected by additives or processing methods.
  properties:
  - - - Physical Properties
      - Metric
      - English
      - Comments
    - - Density
      - 2.72 - 2.89 g/cc
      - "0.0983 - 0.104 lb/in\xB3"
      - 'Average value: 2.81 g/cc Grade Count:145'
  - - - Mechanical Properties
      - Metric
      - English
      - Comments
    - - Hardness, Brinell
      - 20.0 - 210
      - 20.0 - 210
      - 'Average value: 135  Grade Count:65'
    - - Hardness, Knoop
      - 80.0 - 232
      - 80.0 - 232
      - 'Average value: 171  Grade Count:40'
    - - Hardness, Rockwell A
      - 39.1 - 59.0
      - 39.1 - 59.0
      - 'Average value: 51.3  Grade Count:37'
    - - Hardness, Rockwell B
      - 50.0 - 96.0
      - 50.0 - 96.0
      - 'Average value: 82.6  Grade Count:37'
    - - Hardness, Vickers
      - 68.0 - 217
      - 68.0 - 217
      - 'Average value: 157  Grade Count:40'
    - - Tensile Strength, Ultimate
      - 70.0 - 750 MPa
      - 10200 - 109000 psi
      - 'Average value: 444 MPa Grade Count:82'
    - - Tensile Strength, Yield
      - 69.0 - 730 MPa
      - 10000 - 106000 psi
      - 'Average value: 370 MPa Grade Count:79'
    - - Elongation at Break
      - 1.00 - 25.0 %
      - 1.00 - 25.0 %
      - 'Average value: 12.0 % Grade Count:80'
    - - Creep Strength
      - 434 - 538 MPa
      - 62900 - 78000 psi
      - 'Average value: 477 MPa Grade Count:3'
    - - Rupture Strength
      - 469 - 552 MPa
      - 68000 - 80100 psi
      - 'Average value: 513 MPa Grade Count:3'
    - - Modulus of Elasticity
      - 67.0 - 73.0 GPa
      - 9720 - 10600 ksi
      - 'Average value: 71.1 GPa Grade Count:66'
    - - Compressive Yield Strength
      - 372 - 669 MPa
      - 54000 - 97000 psi
      - 'Average value: 491 MPa Grade Count:13'
    - - Compressive Modulus
      - 70.0 - 72.4 GPa
      - 10200 - 10500 ksi
      - 'Average value: 70.5 GPa Grade Count:5'
    - - Bearing Yield Strength
      - 538 - 910 MPa
      - 78000 - 132000 psi
      - 'Average value: 729 MPa Grade Count:5'
    - - Poissons Ratio
      - '0.330'
      - '0.330'
      - 'Average value: 0.330  Grade Count:43'
    - - Fatigue Strength
      - 140 - 425 MPa
      - 20300 - 61600 psi
      - 'Average value: 181 MPa Grade Count:17'
    - - Fracture Toughness
      - "16.5 - 150 MPa-m\xBD"
      - "15.0 - 137 ksi-in\xBD"
      - "Average value: 40.2 MPa-m\xBD Grade Count:24"
    - - Machinability
      - 70.0 - 90.0 %
      - 70.0 - 90.0 %
      - 'Average value: 76.7 % Grade Count:12'
    - - Shear Modulus
      - 25.0 - 27.6 GPa
      - 3630 - 4000 ksi
      - 'Average value: 26.8 GPa Grade Count:43'
    - - Shear Strength
      - 50.0 - 400 MPa
      - 7250 - 58000 psi
      - 'Average value: 270 MPa Grade Count:56'
  - - - Electrical Properties
      - Metric
      - English
      - Comments
    - - Electrical Resistivity
      - 0.00000290 - 0.00000590 ohm-cm
      - 0.00000290 - 0.00000590 ohm-cm
      - 'Average value: 0.00000453 ohm-cm Grade Count:64'
  - - - Thermal Properties
      - Metric
      - English
      - Comments
    - - CTE, linear
      - "21.4 - 25.5 \xB5m/m-\xB0C"
      - "11.9 - 14.2 \xB5in/in-\xB0F"
      - "Average value: 23.7 \xB5m/m-\xB0C Grade Count:69"
    - - Specific Heat Capacity
      - "0.856 - 0.960 J/g-\xB0C"
      - "0.205 - 0.229 BTU/lb-\xB0F"
      - "Average value: 0.882 J/g-\xB0C Grade Count:47"
    - - Thermal Conductivity
      - 115 - 222 W/m-K
      - "798 - 1540 BTU-in/hr-ft\xB2-\xB0F"
      - 'Average value: 153 W/m-K Grade Count:68'
    - - Melting Point
      - "476 - 657 \xB0C"
      - "889 - 1220 \xB0F"
      - "Average value: 575 \xB0C Grade Count:52"
    - - Solidus
      - "476 - 641 \xB0C"
      - "889 - 1190 \xB0F"
      - "Average value: 503 \xB0C Grade Count:48"
    - - Liquidus
      - "627 - 657 \xB0C"
      - "1160 - 1220 \xB0F"
      - "Average value: 636 \xB0C Grade Count:52"
  - - - Processing Properties
      - Metric
      - English
      - Comments
    - - Annealing Temperature
      - "343 - 454 \xB0C"
      - "650 - 850 \xB0F"
      - "Average value: 396 \xB0C Grade Count:43"
    - - Solution Temperature
      - "399 - 516 \xB0C"
      - "750 - 960 \xB0F"
      - "Average value: 480 \xB0C Grade Count:40"
    - - Aging Temperature
      - "107 - 177 \xB0C"
      - "225 - 350 \xB0F"
      - "Average value: 140 \xB0C Grade Count:29"
  - - &id161
      - Component Elements Properties
      - Metric
      - English
      - Comments
    - &id162
      - Aluminum, Al
      - 82.6 - 98.3 %
      - 82.6 - 98.3 %
      - 'Average value: 89.9 % Grade Count:146'
    - &id163
      - Chromium, Cr
      - 0.0400 - 0.350 %
      - 0.0400 - 0.350 %
      - 'Average value: 0.140 % Grade Count:127'
    - &id164
      - Copper, Cu
      - 0.0400 - 2.80 %
      - 0.0400 - 2.80 %
      - 'Average value: 1.26 % Grade Count:146'
    - &id165
      - Gallium, Ga
      - 0.0300 %
      - 0.0300 %
      - 'Average value: 0.0300 % Grade Count:7'
    - &id166
      - Iron, Fe
      - 0.0800 - 1.40 %
      - 0.0800 - 1.40 %
      - 'Average value: 0.272 % Grade Count:141'
    - &id167
      - Magnesium, Mg
      - 0.100 - 3.70 %
      - 0.100 - 3.70 %
      - 'Average value: 2.07 % Grade Count:146'
    - &id168
      - Manganese, Mn
      - 0.0200 - 0.800 %
      - 0.0200 - 0.800 %
      - 'Average value: 0.175 % Grade Count:141'
    - &id169
      - Nickel, Ni
      - 0.0300 - 0.160 %
      - 0.0300 - 0.160 %
      - 'Average value: 0.0829 % Grade Count:7'
    - &id170
      - Oxygen, O
      - 0.0500 - 0.500 %
      - 0.0500 - 0.500 %
      - 'Average value: 0.267 % Grade Count:3'
    - &id171
      - Si+Fe
      - 0.700 %
      - 0.700 %
      - 'Average value: 0.700 % Grade Count:4'
    - &id172
      - Silicon, Si
      - 0.0600 - 0.500 %
      - 0.0600 - 0.500 %
      - 'Average value: 0.208 % Grade Count:141'
    - &id173
      - Titanium, Ti
      - 0.0100 - 0.200 %
      - 0.0100 - 0.200 %
      - 'Average value: 0.0919 % Grade Count:125'
    - &id174
      - Vanadium, V
      - 0.0500 - 0.100 %
      - 0.0500 - 0.100 %
      - 'Average value: 0.0556 % Grade Count:9'
    - &id175
      - Zinc, Zn
      - 0.800 - 12.0 %
      - 0.800 - 12.0 %
      - 'Average value: 6.10 % Grade Count:146'
    - &id176
      - Zirconium, Zr
      - 0.0300 - 0.500 %
      - 0.0300 - 0.500 %
      - 'Average value: 0.134 % Grade Count:77'
    - &id177
      - Zr+Ti
      - 0.0800 - 0.400 %
      - 0.0800 - 0.400 %
      - 'Average value: 0.209 % Grade Count:11'
  - - *id161
    - *id162
    - *id163
    - *id164
    - *id165
    - *id166
    - *id167
    - *id168
    - *id169
    - *id170
    - *id171
    - *id172
    - *id173
    - *id174
    - *id175
    - *id176
    - *id177
- category: Metal; Nonferrous Metal; Aluminum Alloy
  name: Aluminum Alloys, General
  notes: These properties are typical of commercial aluminum alloys.  Some properties,
    such as strength and hardness, vary too much for a reasonable generalization.  See
    entries for individual alloys and heat treatments for more specific information.  Aluminum
    1199 is the highest purity (99.99% Al min.) in the database.Aluminum is a silver-colored,
    low density (2.7 g/cc) metal that finds use in a huge variety of commercial applications.  Unalloyed
    aluminum is ductile, exhibits moderate strength, and is very resistant to corrosion
    under most circumstances.  Aluminum can be strengthened by the addition of appropriate
    alloying elements (Cu, Mg, Mn, Si, etc.) and subsequent heat/work treatments.  Aluminum
    is commonly used in both wrought and cast forms.The low density of aluminum results
    in its extensive use in the aerospace industry, and in other transportation fields.  Its
    resistance to corrosion leads to its use in food and chemical handling (cookware,
    pressure vessels, etc.) and to architectural uses.
  properties:
  - - - Physical Properties
      - Metric
      - English
      - Comments
    - - Density
      - 2.70 g/cc
      - "0.0975 lb/in\xB3"
  - - - Mechanical Properties
      - Metric
      - English
      - Comments
    - - Modulus of Elasticity
      - 70.0 GPa
      - 10200 ksi
    - - Poissons Ratio
      - '0.33'
      - '0.33'
    - - Shear Modulus
      - 26.0 GPa
      - 3770 ksi
  - - - Electrical Properties
      - Metric
      - English
      - Comments
    - - Electrical Resistivity
      - 0.00000500 ohm-cm
      - 0.00000500 ohm-cm
  - - - Thermal Properties
      - Metric
      - English
      - Comments
    - - Heat of Fusion
      - 390 J/g
      - 168 BTU/lb
    - - CTE, linear
      - "24.0 \xB5m/m-\xB0C@Temperature 0.000 - 100 \xB0C"
      - "13.3 \xB5in/in-\xB0F@Temperature 32.0 - 212 \xB0F"
    - - "25.0 \xB5m/m-\xB0C@Temperature 250 \xB0C"
      - "13.9 \xB5in/in-\xB0F@Temperature 482 \xB0F"
    - - Specific Heat Capacity
      - "0.880 J/g-\xB0C"
      - "0.210 BTU/lb-\xB0F"
    - - Thermal Conductivity
      - 190 W/m-K
      - "1320 BTU-in/hr-ft\xB2-\xB0F"
    - - Melting Point
      - "620 - 650 \xB0C"
      - "1150 - 1200 \xB0F"
    - - Solidus
      - "620 \xB0C"
      - "1150 \xB0F"
    - - Liquidus
      - "650 \xB0C"
      - "1200 \xB0F"
  - - &id178
      - Component Elements Properties
      - Metric
      - English
      - Comments
    - &id179
      - Aluminum, Al
      - 87 - 100 %
      - 87 - 100 %
  - - *id178
    - *id179
- category: Metal; Nonferrous Metal; Aluminum Alloy; 1000 Series Aluminum
  name: 1035 Aluminum Composition Spec
  notes: 'This data sheet has only a limited amount of property data, although its
    physical and mechanical property values will be similar to other unalloyed aluminum
    entries.  Most MatWeb aluminum entries, especially entries with a specific temper
    in the name, have much more property data.  Data points with the AA note have
    been provided by the Aluminum Association, Inc. and are NOT FOR DESIGN.Composition
    Notes: The aluminum content for unalloyed aluminum not made by a refining process
    is the difference between 100.00 percent and the sum of all other analyzed metallic
    elements present in amounts of 0.010 percent of more each, expressed to the second
    decimal before determining the sum.  For alloys and unalloyed aluminum not made
    by a refining process, when the specified maximum limit is 0.XX, an observed value
    or a calculated value greater than 0.005 but less than 0.010% is rounded off and
    shown as " less than 0.01%".Composition information provided by the Aluminum Association
    and is not for design.'
  properties:
  - - - Physical Properties
      - Metric
      - English
      - Comments
    - - Density
      - 2.705 g/cc
      - "0.09772 lb/in\xB3"
      - AA; Typical
  - - &id180
      - Component Elements Properties
      - Metric
      - English
      - Comments
    - &id181
      - Aluminum, Al
      - '>= 99.35 %'
      - '>= 99.35 %'
      - Specified
    - &id182
      - Copper, Cu
      - <= 0.10 %
      - <= 0.10 %
    - &id183
      - Iron, Fe
      - <= 0.60 %
      - <= 0.60 %
    - &id184
      - Magnesium, Mg
      - <= 0.05 %
      - <= 0.05 %
    - &id185
      - Manganese, Mn
      - <= 0.05 %
      - <= 0.05 %
    - &id186
      - Other, each
      - <= 0.03 %
      - <= 0.03 %
    - &id187
      - Silicon, Si
      - <= 0.35 %
      - <= 0.35 %
    - &id188
      - Titanium, Ti
      - <= 0.03 %
      - <= 0.03 %
    - &id189
      - Vanadium, V
      - <= 0.05 %
      - <= 0.05 %
    - &id190
      - Zinc, Zn
      - <= 0.10 %
      - <= 0.10 %
  - - *id180
    - *id181
    - *id182
    - *id183
    - *id184
    - *id185
    - *id186
    - *id187
    - *id188
    - *id189
    - *id190
- category: Metal; Nonferrous Metal; Aluminum Alloy; 1000 Series Aluminum
  name: 1040 Aluminum Composition Spec
  notes: 'This data sheet has only a limited amount of property data, although its
    physical and mechanical property values will be similar to other unalloyed aluminum
    entries.  Most MatWeb aluminum entries, especially entries with a specific temper
    in the name, have much more property data.  Data points with the AA note have
    been provided by the Aluminum Association, Inc. and are NOT FOR DESIGN.Composition
    Notes: The aluminum content for unalloyed aluminum not made by a refining process
    is the difference between 100.00 percent and the sum of all other analyzed metallic
    elements present in amounts of 0.010 percent of more each, expressed to the second
    decimal before determining the sum.  For alloys and unalloyed aluminum not made
    by a refining process, when the specified maximum limit is 0.XX, an observed value
    or a calculated value greater than 0.005 but less than 0.010% is rounded off and
    shown as " less than 0.01%".Composition information provided by the Aluminum Association
    and is not for design.'
  properties:
  - - - Physical Properties
      - Metric
      - English
      - Comments
    - - Density
      - 2.705 g/cc
      - "0.09772 lb/in\xB3"
      - AA; Typical
  - - &id191
      - Component Elements Properties
      - Metric
      - English
      - Comments
    - &id192
      - Aluminum, Al
      - '>= 99.40 %'
      - '>= 99.40 %'
      - Specified
    - &id193
      - Copper, Cu
      - <= 0.10 %
      - <= 0.10 %
    - &id194
      - Iron, Fe
      - <= 0.50 %
      - <= 0.50 %
    - &id195
      - Magnesium, Mg
      - <= 0.05 %
      - <= 0.05 %
    - &id196
      - Manganese, Mn
      - <= 0.05 %
      - <= 0.05 %
    - &id197
      - Other, each
      - <= 0.03 %
      - <= 0.03 %
    - &id198
      - Silicon, Si
      - <= 0.30 %
      - <= 0.30 %
    - &id199
      - Titanium, Ti
      - <= 0.03 %
      - <= 0.03 %
    - &id200
      - Vanadium, V
      - <= 0.05 %
      - <= 0.05 %
    - &id201
      - Zinc, Zn
      - <= 0.10 %
      - <= 0.10 %
  - - *id191
    - *id192
    - *id193
    - *id194
    - *id195
    - *id196
    - *id197
    - *id198
    - *id199
    - *id200
    - *id201
- category: Metal; Nonferrous Metal; Aluminum Alloy; 1000 Series Aluminum
  name: 1045 Aluminum Composition Spec
  notes: 'This data sheet has only a limited amount of property data, although its
    physical and mechanical property values will be similar to other unalloyed aluminum
    entries.  Most MatWeb aluminum entries, especially entries with a specific temper
    in the name, have much more property data.  Data points with the AA note have
    been provided by the Aluminum Association, Inc. and are NOT FOR DESIGN.Composition
    Notes: The aluminum content for unalloyed aluminum not made by a refining process
    is the difference between 100.00 percent and the sum of all other analyzed metallic
    elements present in amounts of 0.010 percent of more each, expressed to the second
    decimal before determining the sum.  For alloys and unalloyed aluminum not made
    by a refining process, when the specified maximum limit is 0.XX, an observed value
