Repository: pcalebho/MatNet

Website for selecting and finding materials: https://www.materialsuniversity.com/

File: webscraper/Aluminum_alloy.yaml (part 3 of 5)
    - - Heat of Vaporization
      - 9462 J/g
      - 4071 BTU/lb
    - - CTE, linear
    or a calculated value greater than 0.005 but less than 0.010% is rounded off and
    shown as " less than 0.01%".Composition information provided by the Aluminum Association
    and is not for design.'
  properties:
  - - - Physical Properties
      - Metric
      - English
      - Comments
    - - Density
      - 2.705 g/cc
      - "0.09772 lb/in\xB3"
      - AA; Typical
  - - &id202
      - Component Elements Properties
      - Metric
      - English
      - Comments
    - &id203
      - Aluminum, Al
      - '>= 99.45 %'
      - '>= 99.45 %'
      - Specified
    - &id204
      - Copper, Cu
      - <= 0.10 %
      - <= 0.10 %
    - &id205
      - Iron, Fe
      - <= 0.45 %
      - <= 0.45 %
    - &id206
      - Magnesium, Mg
      - <= 0.05 %
      - <= 0.05 %
    - &id207
      - Manganese, Mn
      - <= 0.05 %
      - <= 0.05 %
    - &id208
      - Other, each
      - <= 0.03 %
      - <= 0.03 %
    - &id209
      - Silicon, Si
      - <= 0.30 %
      - <= 0.30 %
    - &id210
      - Titanium, Ti
      - <= 0.03 %
      - <= 0.03 %
    - &id211
      - Vanadium, V
      - <= 0.05 %
      - <= 0.05 %
    - &id212
      - Zinc, Zn
      - <= 0.05 %
      - <= 0.05 %
  - - *id202
    - *id203
    - *id204
    - *id205
    - *id206
    - *id207
    - *id208
    - *id209
    - *id210
    - *id211
    - *id212
- category: Metal; Nonferrous Metal; Aluminum Alloy; 1000 Series Aluminum
  name: Aluminum 1050A Composition Spec
  notes: 'This data sheet has only a limited amount of property data, although its
    composition, physical, and mechanical property values are similar to Aluminum
    1050.  Data points with the AA note have been provided by the Aluminum Association,
    Inc. and are NOT FOR DESIGN.Composition Notes: The aluminum content for unalloyed
    aluminum not made by a refining process is the difference between 100.00 percent
    and the sum of all other analyzed metallic elements present in amounts of 0.010
    percent of more each, expressed to the second decimal before determining the sum.  For
    alloys and unalloyed aluminum not made by a refining process, when the specified
    maximum limit is 0.XX, an observed value or a calculated value greater than 0.005
    but less than 0.010% is rounded off and shown as " less than 0.01%".Composition
    information provided by the Aluminum Association and is not for design.'
  properties:
  - - - Physical Properties
      - Metric
      - English
      - Comments
    - - Density
      - 2.705 g/cc
      - "0.09772 lb/in\xB3"
      - AA; Typical
  - - &id213
      - Component Elements Properties
      - Metric
      - English
      - Comments
    - &id214
      - Aluminum, Al
      - '>= 99.50 %'
      - '>= 99.50 %'
      - Specified
    - &id215
      - Copper, Cu
      - <= 0.05 %
      - <= 0.05 %
    - &id216
      - Iron, Fe
      - <= 0.40 %
      - <= 0.40 %
    - &id217
      - Magnesium, Mg
      - <= 0.05 %
      - <= 0.05 %
    - &id218
      - Manganese, Mn
      - <= 0.05 %
      - <= 0.05 %
    - &id219
      - Other, each
      - <= 0.03 %
      - <= 0.03 %
    - &id220
      - Silicon, Si
      - <= 0.25 %
      - <= 0.25 %
    - &id221
      - Titanium, Ti
      - <= 0.05 %
      - <= 0.05 %
    - &id222
      - Zinc, Zn
      - <= 0.07 %
      - <= 0.07 %
  - - *id213
    - *id214
    - *id215
    - *id216
    - *id217
    - *id218
    - *id219
    - *id220
    - *id221
    - *id222
- category: Metal; Nonferrous Metal; Aluminum Alloy; 1000 Series Aluminum
  name: Aluminum 1050-H14
  notes: 'Data points with the AA note have been provided by the Aluminum Association,
    Inc. and are NOT FOR DESIGN.Composition Notes: The aluminum content for unalloyed
    aluminum not made by a refining process is the difference between 100.00 percent
    and the sum of all other analyzed metallic elements present in amounts of 0.010
    percent of more each, expressed to the second decimal before determining the sum.  For
    alloys and unalloyed aluminum not made by a refining process, when the specified
    maximum limit is 0.XX, an observed value or a calculated value greater than 0.005
    but less than 0.010% is rounded off and shown as " less than 0.01%".Composition
    information provided by the Aluminum Association and is not for design.'
  properties:
  - - - Physical Properties
      - Metric
      - English
      - Comments
    - - Density
      - 2.705 g/cc
      - "0.09772 lb/in\xB3"
      - AA; Typical
  - - - Mechanical Properties
      - Metric
      - English
      - Comments
    - - Hardness, Brinell
      - '30'
      - '30'
      - 500 kg load with 10 mm ball.  Calculated value.
    - - Tensile Strength, Ultimate
      - 110 MPa
      - 16000 psi
    - - Tensile Strength, Yield
      - 103 MPa
      - 14900 psi
    - - Elongation at Break
      - 10 %@Thickness 1.60 mm
      - 10 %@Thickness 0.0630 in
      - In 5 cm
    - - Tensile Modulus
      - 69.0 GPa
      - 10000 ksi
      - Compressive Modulus is about 2% higher
    - - Poissons Ratio
      - '0.33'
      - '0.33'
    - - Shear Modulus
      - 26.0 GPa
      - 3770 ksi
      - Estimated from similar Al alloys.
    - - Shear Strength
      - 69.0 MPa
      - 10000 psi
  - - - Electrical Properties
      - Metric
      - English
      - Comments
    - - Electrical Resistivity
      - 0.00000290 ohm-cm
      - 0.00000290 ohm-cm
  - - - Thermal Properties
      - Metric
      - English
      - Comments
    - - Heat of Fusion
      - 390 J/g
      - 168 BTU/lb
    - - CTE, linear
      - "21.8 \xB5m/m-\xB0C@Temperature -50.0 - 20.0 \xB0C"
      - "12.1 \xB5in/in-\xB0F@Temperature -58.0 - 68.0 \xB0F"
    - - "23.6 \xB5m/m-\xB0C@Temperature 20.0 - 100 \xB0C"
      - "13.1 \xB5in/in-\xB0F@Temperature 68.0 - 212 \xB0F"
    - - "24.5 \xB5m/m-\xB0C@Temperature 20.0 - 200 \xB0C"
      - "13.6 \xB5in/in-\xB0F@Temperature 68.0 - 392 \xB0F"
    - - "25.5 \xB5m/m-\xB0C@Temperature 20.0 - 300 \xB0C"
      - "14.2 \xB5in/in-\xB0F@Temperature 68.0 - 572 \xB0F"
      - average
    - - Specific Heat Capacity
      - "0.900 J/g-\xB0C"
      - "0.215 BTU/lb-\xB0F"
    - - Thermal Conductivity
      - 227 W/m-K
      - "1580 BTU-in/hr-ft\xB2-\xB0F"
    - - Melting Point
      - "646 - 657 \xB0C"
      - "1190 - 1210 \xB0F"
    - - Solidus
      - "646 \xB0C"
      - "1190 \xB0F"
    - - Liquidus
      - "657 \xB0C"
      - "1210 \xB0F"
  - - &id223
      - Component Elements Properties
      - Metric
      - English
      - Comments
    - &id224
      - Aluminum, Al
      - '>= 99.50 %'
      - '>= 99.50 %'
      - Specified
    - &id225
      - Copper, Cu
      - <= 0.05 %
      - <= 0.05 %
    - &id226
      - Iron, Fe
      - <= 0.40 %
      - <= 0.40 %
    - &id227
      - Magnesium, Mg
      - <= 0.05 %
      - <= 0.05 %
    - &id228
      - Manganese, Mn
      - <= 0.05 %
      - <= 0.05 %
    - &id229
      - Other, each
      - <= 0.03 %
      - <= 0.03 %
    - &id230
      - Silicon, Si
      - <= 0.25 %
      - <= 0.25 %
    - &id231
      - Titanium, Ti
      - <= 0.03 %
      - <= 0.03 %
    - &id232
      - Vanadium, V
      - <= 0.05 %
      - <= 0.05 %
    - &id233
      - Zinc, Zn
      - <= 0.05 %
      - <= 0.05 %
  - - *id223
    - *id224
    - *id225
    - *id226
    - *id227
    - *id228
    - *id229
    - *id230
    - *id231
    - *id232
    - *id233
- category: Metal; Nonferrous Metal; Aluminum Alloy; 1000 Series Aluminum
  name: Aluminum 1050-H16
  notes: 'Data points with the AA note have been provided by the Aluminum Association,
    Inc. and are NOT FOR DESIGN.Composition Notes: The aluminum content for unalloyed
    aluminum not made by a refining process is the difference between 100.00 percent
    and the sum of all other analyzed metallic elements present in amounts of 0.010
    percent of more each, expressed to the second decimal before determining the sum.  For
    alloys and unalloyed aluminum not made by a refining process, when the specified
    maximum limit is 0.XX, an observed value or a calculated value greater than 0.005
    but less than 0.010% is rounded off and shown as " less than 0.01%".Composition
    information provided by the Aluminum Association and is not for design.'
  properties:
  - - - Physical Properties
      - Metric
      - English
      - Comments
    - - Density
      - 2.705 g/cc
      - "0.09772 lb/in\xB3"
      - AA; Typical
  - - - Mechanical Properties
      - Metric
      - English
      - Comments
    - - Hardness, Brinell
      - '35'
      - '35'
      - 500 kg load with 10 mm ball.  Calculated value.
    - - Tensile Strength, Ultimate
      - 131 MPa
      - 19000 psi
    - - Tensile Strength, Yield
      - 124 MPa
      - 18000 psi
    - - Elongation at Break
      - 8.0 %@Thickness 1.60 mm
      - 8.0 %@Thickness 0.0630 in
      - In 5 cm
    - - Tensile Modulus
      - 69.0 GPa
      - 10000 ksi
      - Compressive Modulus is about 2% higher
    - - Poissons Ratio
      - '0.33'
      - '0.33'
    - - Shear Modulus
      - 26.0 GPa
      - 3770 ksi
      - Estimated from similar Al alloys.
    - - Shear Strength
      - 76.0 MPa
      - 11000 psi
  - - - Electrical Properties
      - Metric
      - English
      - Comments
    - - Electrical Resistivity
      - 0.00000290 ohm-cm
      - 0.00000290 ohm-cm
  - - - Thermal Properties
      - Metric
      - English
      - Comments
    - - Heat of Fusion
      - 390 J/g
      - 168 BTU/lb
    - - CTE, linear
      - "21.8 \xB5m/m-\xB0C@Temperature -50.0 - 20.0 \xB0C"
      - "12.1 \xB5in/in-\xB0F@Temperature -58.0 - 68.0 \xB0F"
    - - "23.6 \xB5m/m-\xB0C@Temperature 20.0 - 100 \xB0C"
      - "13.1 \xB5in/in-\xB0F@Temperature 68.0 - 212 \xB0F"
    - - "24.5 \xB5m/m-\xB0C@Temperature 20.0 - 200 \xB0C"
      - "13.6 \xB5in/in-\xB0F@Temperature 68.0 - 392 \xB0F"
    - - "25.5 \xB5m/m-\xB0C@Temperature 20.0 - 300 \xB0C"
      - "14.2 \xB5in/in-\xB0F@Temperature 68.0 - 572 \xB0F"
    - - Specific Heat Capacity
      - "0.900 J/g-\xB0C"
      - "0.215 BTU/lb-\xB0F"
    - - Thermal Conductivity
      - 227 W/m-K
      - "1580 BTU-in/hr-ft\xB2-\xB0F"
    - - Melting Point
      - "646 - 657 \xB0C"
      - "1190 - 1210 \xB0F"
    - - Solidus
      - "646 \xB0C"
      - "1190 \xB0F"
    - - Liquidus
      - "657 \xB0C"
      - "1210 \xB0F"
  - - &id234
      - Component Elements Properties
      - Metric
      - English
      - Comments
    - &id235
      - Aluminum, Al
      - '>= 99.50 %'
      - '>= 99.50 %'
      - Specified
    - &id236
      - Copper, Cu
      - <= 0.05 %
      - <= 0.05 %
    - &id237
      - Iron, Fe
      - <= 0.40 %
      - <= 0.40 %
    - &id238
      - Magnesium, Mg
      - <= 0.05 %
      - <= 0.05 %
    - &id239
      - Manganese, Mn
      - <= 0.05 %
      - <= 0.05 %
    - &id240
      - Other, each
      - <= 0.03 %
      - <= 0.03 %
    - &id241
      - Silicon, Si
      - <= 0.25 %
      - <= 0.25 %
    - &id242
      - Titanium, Ti
      - <= 0.03 %
      - <= 0.03 %
    - &id243
      - Vanadium, V
      - <= 0.05 %
      - <= 0.05 %
    - &id244
      - Zinc, Zn
      - <= 0.05 %
      - <= 0.05 %
  - - *id234
    - *id235
    - *id236
    - *id237
    - *id238
    - *id239
    - *id240
    - *id241
    - *id242
    - *id243
    - *id244
- category: Metal; Nonferrous Metal; Aluminum Alloy; 1000 Series Aluminum
  name: Aluminum 1050-H18
  notes: 'Data points with the AA note have been provided by the Aluminum Association,
    Inc. and are NOT FOR DESIGN.Composition Notes: The aluminum content for unalloyed
    aluminum not made by a refining process is the difference between 100.00 percent
    and the sum of all other analyzed metallic elements present in amounts of 0.010
    percent of more each, expressed to the second decimal before determining the sum.  For
    alloys and unalloyed aluminum not made by a refining process, when the specified
    maximum limit is 0.XX, an observed value or a calculated value greater than 0.005
    but less than 0.010% is rounded off and shown as " less than 0.01%".Composition
    information provided by the Aluminum Association and is not for design.'
  properties:
  - - - Physical Properties
      - Metric
      - English
      - Comments
    - - Density
      - 2.705 g/cc
      - "0.09772 lb/in\xB3"
      - AA; Typical
  - - - Mechanical Properties
      - Metric
      - English
      - Comments
    - - Hardness, Brinell
      - '43'
      - '43'
      - 500 kg load with 10 mm ball.  Calculated value.
    - - Tensile Strength, Ultimate
      - 160 MPa
      - 23200 psi
    - - Tensile Strength, Yield
      - 145 MPa
      - 21000 psi
    - - Elongation at Break
      - 7.0 %@Thickness 1.60 mm
      - 7.0 %@Thickness 0.0630 in
      - In 5 cm
    - - Tensile Modulus
      - 69.0 GPa
      - 10000 ksi
      - Compressive Modulus is about 2% higher
    - - Poissons Ratio
      - '0.33'
      - '0.33'
    - - Shear Modulus
      - 26.0 GPa
      - 3770 ksi
      - Estimated from similar Al alloys.
    - - Shear Strength
      - 83.0 MPa
      - 12000 psi
  - - - Electrical Properties
      - Metric
      - English
      - Comments
    - - Electrical Resistivity
      - 0.00000290 ohm-cm
      - 0.00000290 ohm-cm
  - - - Thermal Properties
      - Metric
      - English
      - Comments
    - - Heat of Fusion
      - 390 J/g
      - 168 BTU/lb
    - - CTE, linear
      - "21.8 \xB5m/m-\xB0C@Temperature -50.0 - 20.0 \xB0C"
      - "12.1 \xB5in/in-\xB0F@Temperature -58.0 - 68.0 \xB0F"
    - - "23.6 \xB5m/m-\xB0C@Temperature 20.0 - 100 \xB0C"
      - "13.1 \xB5in/in-\xB0F@Temperature 68.0 - 212 \xB0F"
    - - "24.5 \xB5m/m-\xB0C@Temperature 20.0 - 200 \xB0C"
      - "13.6 \xB5in/in-\xB0F@Temperature 68.0 - 392 \xB0F"
    - - "25.5 \xB5m/m-\xB0C@Temperature 20.0 - 300 \xB0C"
      - "14.2 \xB5in/in-\xB0F@Temperature 68.0 - 572 \xB0F"
    - - Specific Heat Capacity
      - "0.900 J/g-\xB0C"
      - "0.215 BTU/lb-\xB0F"
    - - Thermal Conductivity
      - 227 W/m-K
      - "1580 BTU-in/hr-ft\xB2-\xB0F"
    - - Melting Point
      - "646 - 657 \xB0C"
      - "1190 - 1210 \xB0F"
    - - Solidus
      - "646 \xB0C"
      - "1190 \xB0F"
    - - Liquidus
      - "657 \xB0C"
      - "1210 \xB0F"
  - - &id245
      - Component Elements Properties
      - Metric
      - English
      - Comments
    - &id246
      - Aluminum, Al
      - '>= 99.50 %'
      - '>= 99.50 %'
      - Specified
    - &id247
      - Copper, Cu
      - <= 0.05 %
      - <= 0.05 %
    - &id248
      - Iron, Fe
      - <= 0.40 %
      - <= 0.40 %
    - &id249
      - Magnesium, Mg
      - <= 0.05 %
      - <= 0.05 %
    - &id250
      - Manganese, Mn
      - <= 0.05 %
      - <= 0.05 %
    - &id251
      - Other, each
      - <= 0.03 %
      - <= 0.03 %
    - &id252
      - Silicon, Si
      - <= 0.25 %
      - <= 0.25 %
    - &id253
      - Titanium, Ti
      - <= 0.03 %
      - <= 0.03 %
    - &id254
      - Vanadium, V
      - <= 0.05 %
      - <= 0.05 %
    - &id255
      - Zinc, Zn
      - <= 0.05 %
      - <= 0.05 %
  - - *id245
    - *id246
    - *id247
    - *id248
    - *id249
    - *id250
    - *id251
    - *id252
    - *id253
    - *id254
    - *id255
- category: Metal; Nonferrous Metal; Aluminum Alloy; 1000 Series Aluminum
  name: Aluminum 1050-O
  notes: 'Data points with the AA note have been provided by the Aluminum Association,
    Inc. and are NOT FOR DESIGN.Composition Notes: The aluminum content for unalloyed
    aluminum not made by a refining process is the difference between 100.00 percent
    and the sum of all other analyzed metallic elements present in amounts of 0.010
    percent of more each, expressed to the second decimal before determining the sum.  For
    alloys and unalloyed aluminum not made by a refining process, when the specified
    maximum limit is 0.XX, an observed value or a calculated value greater than 0.005
    but less than 0.010% is rounded off and shown as " less than 0.01%".Composition
    information provided by the Aluminum Association and is not for design.'
  properties:
  - - - Physical Properties
      - Metric
      - English
      - Comments
    - - Density
      - 2.705 g/cc
      - "0.09772 lb/in\xB3"
      - AA; Typical
  - - - Mechanical Properties
      - Metric
      - English
      - Comments
    - - Hardness, Brinell
      - '21'
      - '21'
      - 500 kg load with 10 mm ball.  Calculated value.
    - - Tensile Strength, Ultimate
      - 76.0 MPa
      - 11000 psi
    - - Tensile Strength, Yield
      - 28.0 MPa
      - 4060 psi
    - - Elongation at Break
      - 39 %@Thickness 1.60 mm
      - 39 %@Thickness 0.0630 in
      - In 5 cm
    - - Tensile Modulus
      - 69.0 GPa
      - 10000 ksi
      - Compressive Modulus is about 2% higher
    - - Poissons Ratio
      - '0.33'
      - '0.33'
    - - Shear Modulus
      - 26.0 GPa
      - 3770 ksi
      - Estimated from similar Al alloys.
    - - Shear Strength
      - 51.0 MPa
      - 7400 psi
      - Calculated value.
  - - - Electrical Properties
      - Metric
      - English
      - Comments
    - - Electrical Resistivity
      - 0.00000281 ohm-cm
      - 0.00000281 ohm-cm
  - - - Thermal Properties
      - Metric
      - English
      - Comments
    - - Heat of Fusion
      - 390 J/g
      - 168 BTU/lb
    - - CTE, linear
      - "21.8 \xB5m/m-\xB0C@Temperature -50.0 - 20.0 \xB0C"
      - "12.1 \xB5in/in-\xB0F@Temperature -58.0 - 68.0 \xB0F"
    - - "23.6 \xB5m/m-\xB0C@Temperature 20.0 - 100 \xB0C"
      - "13.1 \xB5in/in-\xB0F@Temperature 68.0 - 212 \xB0F"
    - - "24.5 \xB5m/m-\xB0C@Temperature 20.0 - 200 \xB0C"
      - "13.6 \xB5in/in-\xB0F@Temperature 68.0 - 392 \xB0F"
    - - "25.5 \xB5m/m-\xB0C@Temperature 20.0 - 300 \xB0C"
      - "14.2 \xB5in/in-\xB0F@Temperature 68.0 - 572 \xB0F"
    - - Specific Heat Capacity
      - "0.900 J/g-\xB0C"
      - "0.215 BTU/lb-\xB0F"
    - - Thermal Conductivity
      - 231 W/m-K
      - "1600 BTU-in/hr-ft\xB2-\xB0F"
    - - Melting Point
      - "646 - 657 \xB0C"
      - "1190 - 1210 \xB0F"
    - - Solidus
      - "646 \xB0C"
      - "1190 \xB0F"
    - - Liquidus
      - "657 \xB0C"
      - "1210 \xB0F"
  - - &id256
      - Component Elements Properties
      - Metric
      - English
      - Comments
    - &id257
      - Aluminum, Al
      - '>= 99.50 %'
      - '>= 99.50 %'
      - Specified
    - &id258
      - Copper, Cu
      - <= 0.05 %
      - <= 0.05 %
    - &id259
      - Iron, Fe
      - <= 0.40 %
      - <= 0.40 %
    - &id260
      - Magnesium, Mg
      - <= 0.05 %
      - <= 0.05 %
    - &id261
      - Manganese, Mn
      - <= 0.05 %
      - <= 0.05 %
    - &id262
      - Other, each
      - <= 0.03 %
      - <= 0.03 %
    - &id263
      - Silicon, Si
      - <= 0.25 %
      - <= 0.25 %
    - &id264
      - Titanium, Ti
      - <= 0.03 %
      - <= 0.03 %
    - &id265
      - Vanadium, V
      - <= 0.05 %
      - <= 0.05 %
    - &id266
      - Zinc, Zn
      - <= 0.05 %
      - <= 0.05 %
  - - *id256
    - *id257
    - *id258
    - *id259
    - *id260
    - *id261
    - *id262
    - *id263
    - *id264
    - *id265
    - *id266
- category: Metal; Nonferrous Metal; Aluminum Alloy; 1000 Series Aluminum
  name: Aluminum 1060-H12
  notes: 'Data points with the AA note have been provided by the Aluminum Association,
    Inc. and are NOT FOR DESIGN.Composition Notes: The aluminum content for unalloyed
    aluminum not made by a refining process is the difference between 100.00 percent
    and the sum of all other analyzed metallic elements present in amounts of 0.010
    percent of more each, expressed to the second decimal before determining the sum.  For
    alloys and unalloyed aluminum not made by a refining process, when the specified
    maximum limit is 0.XX, an observed value or a calculated value greater than 0.005
    but less than 0.010% is rounded off and shown as " less than 0.01%".Composition
    information provided by the Aluminum Association and is not for design.'
  properties:
  - - - Physical Properties
      - Metric
      - English
      - Comments
    - - Density
      - 2.705 g/cc
      - "0.09772 lb/in\xB3"
      - AA; Typical
  - - - Mechanical Properties
      - Metric
      - English
      - Comments
    - - Hardness, Brinell
      - '23'
      - '23'
      - AA; Typical; 500 g load; 10 mm ball
    - - Tensile Strength, Ultimate
      - 82.7 MPa
      - 12000 psi
      - AA; Typical
    - - 75.0 - 110 MPa
      - 10900 - 16000 psi
      - Sheet and plate
    - - '>= 70.0 MPa@Thickness 0.254 - 12.7 mm'
      - '>= 10200 psi@Thickness 0.0100 - 0.500 in'
      - Drawn tube
    - - Tensile Strength, Yield
      - '>= 62.0 MPa'
      - '>= 8990 psi'
      - Sheet and plate
    - - 75.8 MPa
      - 11000 psi
      - AA; Typical
    - - '>= 28.0 MPa@Thickness 0.254 - 12.7 mm'
      - '>= 4060 psi@Thickness 0.0100 - 0.500 in'
      - Drawn tube
    - - Elongation at Break
      - 6.0 - 12 %
      - 6.0 - 12 %
      - Sheet and plate
    - - 16 %@Thickness 1.59 mm
      - 16 %@Thickness 0.0625 in
      - AA; Typical
    - - Modulus of Elasticity
      - 68.9 GPa
      - 10000 ksi
      - AA; Typical; Average of tension and compression.  Compression modulus is about
        2% greater than tensile modulus.
    - - Poissons Ratio
      - '0.33'
      - '0.33'
    - - Fatigue Strength
      - 27.6 MPa@# of Cycles 5.00e+8
      - 4000 psi@# of Cycles 5.00e+8
      - completely reversed stress; RR Moore machine/specimen
    - - Shear Modulus
      - 26.0 GPa
      - 3770 ksi
      - Calculated
    - - Shear Strength
      - 55.2 MPa
      - 8000 psi
      - AA; Typical
  - - - Electrical Properties
      - Metric
      - English
      - Comments
    - - Electrical Resistivity
      - 0.00000280 ohm-cm
      - 0.00000280 ohm-cm
  - - - Thermal Properties
      - Metric
      - English
      - Comments
    - - Heat of Fusion
      - 390 J/g
      - 168 BTU/lb
    - - CTE, linear
      - "21.8 \xB5m/m-\xB0C@Temperature -50.0 - 20.0 \xB0C"
      - "12.1 \xB5in/in-\xB0F@Temperature -58.0 - 68.0 \xB0F"
    - - "23.6 \xB5m/m-\xB0C@Temperature 20.0 - 100 \xB0C"
      - "13.1 \xB5in/in-\xB0F@Temperature 68.0 - 212 \xB0F"
      - AA; Typical; average over range
    - - "24.5 \xB5m/m-\xB0C@Temperature 20.0 - 200 \xB0C"
      - "13.6 \xB5in/in-\xB0F@Temperature 68.0 - 392 \xB0F"
    - - "25.5 \xB5m/m-\xB0C@Temperature 20.0 - 300 \xB0C"
      - "14.2 \xB5in/in-\xB0F@Temperature 68.0 - 572 \xB0F"
    - - Specific Heat Capacity
      - "0.900 J/g-\xB0C"
      - "0.215 BTU/lb-\xB0F"
    - - Thermal Conductivity
      - 230 W/m-K
      - "1600 BTU-in/hr-ft\xB2-\xB0F"
    - - Melting Point
      - "646.1 - 657.2 \xB0C"
      - "1195 - 1215 \xB0F"
      - AA; Typical range based on typical composition for wrought products >= 1/4
        in. thickness
    - - Solidus
      - "646.1 \xB0C"
      - "1195 \xB0F"
      - AA; Typical
    - - Liquidus
      - "657.2 \xB0C"
      - "1215 \xB0F"
      - AA; Typical
  - - - Processing Properties
      - Metric
      - English
      - Comments
    - - Annealing Temperature
      - "343 \xB0C"
      - "650 \xB0F"
  - - &id267
      - Component Elements Properties
      - Metric
      - English
      - Comments
    - &id268
      - Aluminum, Al
      - '>= 99.60 %'
      - '>= 99.60 %'
      - Specified
    - &id269
      - Copper, Cu
      - <= 0.05 %
      - <= 0.05 %
    - &id270
      - Iron, Fe
      - <= 0.35 %
      - <= 0.35 %
    - &id271
      - Magnesium, Mg
      - <= 0.03 %
      - <= 0.03 %
    - &id272
      - Manganese, Mn
      - <= 0.03 %
      - <= 0.03 %
    - &id273
      - Other, each
      - <= 0.03 %
      - <= 0.03 %
    - &id274
      - Silicon, Si
      - <= 0.25 %
      - <= 0.25 %
    - &id275
      - Titanium, Ti
      - <= 0.03 %
      - <= 0.03 %
    - &id276
      - Vanadium, V
      - <= 0.05 %
      - <= 0.05 %
    - &id277
      - Zinc, Zn
      - <= 0.05 %
      - <= 0.05 %
  - - *id267
    - *id268
    - *id269
    - *id270
    - *id271
    - *id272
    - *id273
    - *id274
    - *id275
    - *id276
    - *id277
- category: Metal; Nonferrous Metal; Aluminum Alloy; 1000 Series Aluminum
  name: Aluminum 1060-H14
  notes: 'Data points with the AA note have been provided by the Aluminum Association,
    Inc. and are NOT FOR DESIGN.Composition Notes: The aluminum content for unalloyed
    aluminum not made by a refining process is the difference between 100.00 percent
    and the sum of all other analyzed metallic elements present in amounts of 0.010
    percent of more each, expressed to the second decimal before determining the sum.  For
    alloys and unalloyed aluminum not made by a refining process, when the specified
    maximum limit is 0.XX, an observed value or a calculated value greater than 0.005
    but less than 0.010% is rounded off and shown as " less than 0.01%".Composition
    information provided by the Aluminum Association and is not for design.'
  properties:
  - - - Physical Properties
      - Metric
      - English
      - Comments
    - - Density
      - 2.705 g/cc
      - "0.09772 lb/in\xB3"
      - AA; Typical
  - - - Mechanical Properties
      - Metric
      - English
      - Comments
    - - Hardness, Brinell
      - '26'
      - '26'
      - AA; Typical; 500 g load; 10 mm ball
    - - Tensile Strength, Ultimate
      - 96.5 MPa
      - 14000 psi
      - AA; Typical
    - - 83.0 - 115 MPa
      - 12000 - 16700 psi
      - Sheet and plate
    - - '>= 83.0 MPa@Thickness 0.254 - 12.7 mm'
      - '>= 12000 psi@Thickness 0.0100 - 0.500 in'
      - Drawn tube
    - - '>= 83.0 MPa@Thickness 0.254 - 5.08 mm'
      - '>= 12000 psi@Thickness 0.0100 - 0.200 in'
      - Heat-exchanger tube
    - - Tensile Strength, Yield
      - '>= 70.0 MPa'
      - '>= 10200 psi'
      - Sheet and plate
    - - 89.6 MPa
      - 13000 psi
      - AA; Typical
    - - '>= 70.0 MPa@Thickness 0.254 - 12.7 mm'
      - '>= 10200 psi@Thickness 0.0100 - 0.500 in'
      - Drawn tube
    - - '>= 70.0 MPa@Thickness 0.254 - 5.08 mm'
      - '>= 10200 psi@Thickness 0.0100 - 0.200 in'
      - Heat-exchanger tube
    - - Elongation at Break
      - 1.0 - 10 %
      - 1.0 - 10 %
      - Sheet and plate
    - - 12 %@Thickness 1.59 mm
      - 12 %@Thickness 0.0625 in
      - AA; Typical
    - - Modulus of Elasticity
      - 68.9 GPa
      - 10000 ksi
      - AA; Typical; Average of tension and compression.  Compression modulus is about
        2% greater than tensile modulus.
    - - Poissons Ratio
      - '0.33'
      - '0.33'
    - - Fatigue Strength
      - 34.5 MPa@# of Cycles 5.00e+8
      - 5000 psi@# of Cycles 5.00e+8
      - completely reversed stress; RR Moore machine/specimen
    - - Machinability
      - 10 %
      - 10 %
      - 0-100 Scale of Aluminum Alloys
    - - Shear Modulus
      - 26.0 GPa
      - 3770 ksi
      - Calculated
    - - Shear Strength
      - 62.1 MPa
      - 9000 psi
      - AA; Typical
  - - - Electrical Properties
      - Metric
      - English
      - Comments
    - - Electrical Resistivity
      - 0.00000280 ohm-cm
      - 0.00000280 ohm-cm
  - - - Thermal Properties
      - Metric
      - English
      - Comments
    - - Heat of Fusion
      - 390 J/g
      - 168 BTU/lb
    - - CTE, linear
      - "21.8 \xB5m/m-\xB0C@Temperature -50.0 - 20.0 \xB0C"
      - "12.1 \xB5in/in-\xB0F@Temperature -58.0 - 68.0 \xB0F"
    - - "23.6 \xB5m/m-\xB0C@Temperature 20.0 - 100 \xB0C"
      - "13.1 \xB5in/in-\xB0F@Temperature 68.0 - 212 \xB0F"
      - AA; Typical; average over range
    - - "24.5 \xB5m/m-\xB0C@Temperature 20.0 - 200 \xB0C"
      - "13.6 \xB5in/in-\xB0F@Temperature 68.0 - 392 \xB0F"
    - - "25.5 \xB5m/m-\xB0C@Temperature 20.0 - 300 \xB0C"
      - "14.2 \xB5in/in-\xB0F@Temperature 68.0 - 572 \xB0F"
    - - "25.5 \xB5m/m-\xB0C@Temperature 20.0 - 300 \xB0C"
      - "14.2 \xB5in/in-\xB0F@Temperature 68.0 - 572 \xB0F"
      - average
    - - Specific Heat Capacity
      - "0.900 J/g-\xB0C"
      - "0.215 BTU/lb-\xB0F"
    - - Thermal Conductivity
      - 230 W/m-K
      - "1600 BTU-in/hr-ft\xB2-\xB0F"
    - - Melting Point
      - "646.1 - 657.2 \xB0C"
      - "1195 - 1215 \xB0F"
      - AA; Typical range based on typical composition for wrought products >= 1/4
        in. thickness
    - - Solidus
      - "646.1 \xB0C"
      - "1195 \xB0F"
      - AA; Typical
    - - Liquidus
      - "657.2 \xB0C"
      - "1215 \xB0F"
      - AA; Typical
  - - - Processing Properties
      - Metric
      - English
      - Comments
    - - Annealing Temperature
      - "343 \xB0C"
      - "650 \xB0F"
  - - &id278
      - Component Elements Properties
      - Metric
      - English
      - Comments
    - &id279
      - Aluminum, Al
      - '>= 99.60 %'
      - '>= 99.60 %'
      - Specified
    - &id280
      - Copper, Cu
      - <= 0.05 %
      - <= 0.05 %
    - &id281
      - Iron, Fe
      - <= 0.35 %
      - <= 0.35 %
    - &id282
      - Magnesium, Mg
      - <= 0.03 %
      - <= 0.03 %
    - &id283
      - Manganese, Mn
      - <= 0.03 %
      - <= 0.03 %
    - &id284
      - Other, each
      - <= 0.03 %
      - <= 0.03 %
    - &id285
      - Silicon, Si
      - <= 0.25 %
      - <= 0.25 %
    - &id286
      - Titanium, Ti
      - <= 0.03 %
      - <= 0.03 %
    - &id287
      - Vanadium, V
      - <= 0.05 %
      - <= 0.05 %
    - &id288
      - Zinc, Zn
      - <= 0.05 %
      - <= 0.05 %
  - - *id278
    - *id279
    - *id280
    - *id281
    - *id282
    - *id283
    - *id284
    - *id285
    - *id286
    - *id287
    - *id288
- category: Metal; Nonferrous Metal; Aluminum Alloy; 1000 Series Aluminum
  name: Aluminum 1060-H16
  notes: 'Data points with the AA note have been provided by the Aluminum Association,
    Inc. and are NOT FOR DESIGN.Composition Notes: The aluminum content for unalloyed
    aluminum not made by a refining process is the difference between 100.00 percent
    and the sum of all other analyzed metallic elements present in amounts of 0.010
    percent of more each, expressed to the second decimal before determining the sum.  For
    alloys and unalloyed aluminum not made by a refining process, when the specified
    maximum limit is 0.XX, an observed value or a calculated value greater than 0.005
    but less than 0.010% is rounded off and shown as " less than 0.01%".Composition
    information provided by the Aluminum Association and is not for design.'
  properties:
  - - - Physical Properties
      - Metric
      - English
      - Comments
    - - Density
      - 2.705 g/cc
      - "0.09772 lb/in\xB3"
      - AA; Typical
  - - - Mechanical Properties
      - Metric
      - English
      - Comments
    - - Hardness, Brinell
      - '30'
      - '30'
      - AA; Typical; 500 g load; 10 mm ball
    - - Tensile Strength, Ultimate
      - 110 MPa
      - 16000 psi
      - AA; Typical
    - - Tensile Strength, Yield
      - 103 MPa
      - 15000 psi
      - AA; Typical
    - - Elongation at Break
      - 8.0 %@Thickness 1.59 mm
      - 8.0 %@Thickness 0.0625 in
      - AA; Typical
    - - Modulus of Elasticity
      - 68.9 GPa
      - 10000 ksi
      - AA; Typical; Average of tension and compression.  Compression modulus is about
        2% greater than tensile modulus.
    - - Poissons Ratio
      - '0.33'
      - '0.33'
    - - Fatigue Strength
      - 44.8 MPa@# of Cycles 5.00e+8
      - 6500 psi@# of Cycles 5.00e+8
      - completely reversed stress; RR Moore machine/specimen
    - - Shear Modulus
      - 26.0 GPa
      - 3770 ksi
      - Calculated
    - - Shear Strength
      - 68.9 MPa
      - 10000 psi
      - AA; Typical
  - - - Electrical Properties
      - Metric
      - English
      - Comments
    - - Electrical Resistivity
      - 0.00000280 ohm-cm
      - 0.00000280 ohm-cm
  - - - Thermal Properties
      - Metric
      - English
      - Comments
    - - Heat of Fusion
      - 390 J/g
      - 168 BTU/lb
    - - CTE, linear
      - "21.8 \xB5m/m-\xB0C@Temperature -50.0 - 20.0 \xB0C"
      - "12.1 \xB5in/in-\xB0F@Temperature -58.0 - 68.0 \xB0F"
    - - "23.6 \xB5m/m-\xB0C@Temperature 20.0 - 100 \xB0C"
      - "13.1 \xB5in/in-\xB0F@Temperature 68.0 - 212 \xB0F"
      - AA; Typical; average over range
    - - "24.5 \xB5m/m-\xB0C@Temperature 20.0 - 200 \xB0C"
      - "13.6 \xB5in/in-\xB0F@Temperature 68.0 - 392 \xB0F"
    - - "25.5 \xB5m/m-\xB0C@Temperature 20.0 - 300 \xB0C"
      - "14.2 \xB5in/in-\xB0F@Temperature 68.0 - 572 \xB0F"
    - - "25.5 \xB5m/m-\xB0C@Temperature 20.0 - 300 \xB0C"
      - "14.2 \xB5in/in-\xB0F@Temperature 68.0 - 572 \xB0F"
      - average
    - - Specific Heat Capacity
      - "0.900 J/g-\xB0C"
      - "0.215 BTU/lb-\xB0F"
    - - Thermal Conductivity
      - 230 W/m-K
      - "1600 BTU-in/hr-ft\xB2-\xB0F"
    - - Melting Point
      - "646.1 - 657.2 \xB0C"
      - "1195 - 1215 \xB0F"
      - AA; Typical range based on typical composition for wrought products >= 1/4
        in. thickness
    - - Solidus
      - "646.1 \xB0C"
      - "1195 \xB0F"
      - AA; Typical
    - - Liquidus
      - "657.2 \xB0C"
      - "1215 \xB0F"
      - AA; Typical
  - - - Processing Properties
      - Metric
      - English
      - Comments
    - - Annealing Temperature
      - "343 \xB0C"
      - "650 \xB0F"
  - - &id289
      - Component Elements Properties
      - Metric
      - English
      - Comments
    - &id290
      - Aluminum, Al
      - '>= 99.60 %'
      - '>= 99.60 %'
      - Specified
    - &id291
      - Copper, Cu
      - <= 0.05 %
      - <= 0.05 %
    - &id292
      - Iron, Fe
      - <= 0.35 %
      - <= 0.35 %
    - &id293
      - Magnesium, Mg
      - <= 0.03 %
      - <= 0.03 %
    - &id294
      - Manganese, Mn
      - <= 0.03 %
      - <= 0.03 %
    - &id295
      - Other, each
      - <= 0.03 %
      - <= 0.03 %
    - &id296
      - Silicon, Si
      - <= 0.25 %
      - <= 0.25 %
    - &id297
      - Titanium, Ti
      - <= 0.03 %
      - <= 0.03 %
    - &id298
      - Vanadium, V
      - <= 0.05 %
      - <= 0.05 %
    - &id299
      - Zinc, Zn
      - <= 0.05 %
      - <= 0.05 %
  - - *id289
    - *id290
    - *id291
    - *id292
    - *id293
    - *id294
    - *id295
    - *id296
    - *id297
    - *id298
    - *id299
- category: Metal; Nonferrous Metal; Aluminum Alloy; 1000 Series Aluminum
  name: Aluminum 1060-H18
  notes: 'Data points with the AA note have been provided by the Aluminum Association,
    Inc. and are NOT FOR DESIGN.Composition Notes: The aluminum content for unalloyed
    aluminum not made by a refining process is the difference between 100.00 percent
    and the sum of all other analyzed metallic elements present in amounts of 0.010
    percent of more each, expressed to the second decimal before determining the sum.  For
    alloys and unalloyed aluminum not made by a refining process, when the specified
    maximum limit is 0.XX, an observed value or a calculated value greater than 0.005
    but less than 0.010% is rounded off and shown as " less than 0.01%".Composition
    information provided by the Aluminum Association and is not for design.'
  properties:
  - - - Physical Properties
      - Metric
      - English
      - Comments
    - - Density
      - 2.705 g/cc
      - "0.09772 lb/in\xB3"
      - AA; Typical
  - - - Mechanical Properties
      - Metric
      - English
      - Comments
    - - Hardness, Brinell
      - '35'
      - '35'
      - AA; Typical; 500 g load; 10 mm ball
    - - Tensile Strength, Ultimate
      - '>= 110 MPa'
      - '>= 16000 psi'
      - Sheet and plate
    - - 131 MPa
      - 19000 psi
      - AA; Typical
    - - '>= 110 MPa@Thickness 0.254 - 12.7 mm'
      - '>= 16000 psi@Thickness 0.0100 - 0.500 in'
      - Drawn tube
    - - Tensile Strength, Yield
      - '>= 83.0 MPa'
      - '>= 12000 psi'
      - Sheet and plate
    - - 124 MPa
      - 18000 psi
      - AA; Typical
    - - '>= 90.0 MPa@Thickness 0.254 - 12.7 mm'
      - '>= 13100 psi@Thickness 0.0100 - 0.500 in'
      - Drawn tube
    - - Elongation at Break
      - 1.0 - 4.0 %
      - 1.0 - 4.0 %
      - Sheet and plate
    - - 6.0 %@Thickness 1.59 mm
      - 6.0 %@Thickness 0.0625 in
      - AA; Typical
    - - Modulus of Elasticity
      - 68.9 GPa
      - 10000 ksi
      - AA; Typical; Average of tension and compression.  Compression modulus is about
        2% greater than tensile modulus.
    - - Poissons Ratio
      - '0.33'
      - '0.33'
    - - Fatigue Strength
      - 44.8 MPa@# of Cycles 5.00e+8
      - 6500 psi@# of Cycles 5.00e+8
      - completely reversed stress; RR Moore machine/specimen
    - - Machinability
      - 30 %
      - 30 %
      - 0-100 Scale of Aluminum Alloys
    - - Shear Modulus
      - 26.0 GPa
      - 3770 ksi
      - Calculated
    - - Shear Strength
      - 75.8 MPa
      - 11000 psi
      - AA; Typical
  - - - Electrical Properties
      - Metric
      - English
      - Comments
    - - Electrical Resistivity
      - "0.00000283 ohm-cm@Temperature 20.0 \xB0C"
      - "0.00000283 ohm-cm@Temperature 68.0 \xB0F"
      - AA; Typical
  - - - Thermal Properties
      - Metric
      - English
      - Comments
    - - Heat of Fusion
      - 390 J/g
      - 168 BTU/lb
    - - CTE, linear
      - "21.8 \xB5m/m-\xB0C@Temperature -50.0 - 20.0 \xB0C"
      - "12.1 \xB5in/in-\xB0F@Temperature -58.0 - 68.0 \xB0F"
    - - "23.6 \xB5m/m-\xB0C@Temperature 20.0 - 100 \xB0C"
      - "13.1 \xB5in/in-\xB0F@Temperature 68.0 - 212 \xB0F"
      - AA; Typical; average over range
    - - "24.5 \xB5m/m-\xB0C@Temperature 20.0 - 200 \xB0C"
      - "13.6 \xB5in/in-\xB0F@Temperature 68.0 - 392 \xB0F"
    - - "25.5 \xB5m/m-\xB0C@Temperature 20.0 - 300 \xB0C"
      - "14.2 \xB5in/in-\xB0F@Temperature 68.0 - 572 \xB0F"
    - - "25.5 \xB5m/m-\xB0C@Temperature 20.0 - 300 \xB0C"
      - "14.2 \xB5in/in-\xB0F@Temperature 68.0 - 572 \xB0F"
      - average
    - - Specific Heat Capacity
      - "0.900 J/g-\xB0C"
      - "0.215 BTU/lb-\xB0F"
    - - Thermal Conductivity
      - 231 W/m-K
      - "1600 BTU-in/hr-ft\xB2-\xB0F"
      - "AA; Typical at 77\xB0F"
    - - Melting Point
      - "646.1 - 657.2 \xB0C"
      - "1195 - 1215 \xB0F"
      - AA; Typical range based on typical composition for wrought products >= 1/4
        in. thickness
    - - Solidus
      - "646.1 \xB0C"
      - "1195 \xB0F"
      - AA; Typical
    - - Liquidus
      - "657.2 \xB0C"
      - "1215 \xB0F"
      - AA; Typical
  - - - Processing Properties
      - Metric
      - English
      - Comments
    - - Annealing Temperature
      - "343 \xB0C"
      - "650 \xB0F"
  - - &id300
      - Component Elements Properties
      - Metric
      - English
      - Comments
    - &id301
      - Aluminum, Al
      - '>= 99.60 %'
      - '>= 99.60 %'
      - Specified
    - &id302
      - Copper, Cu
      - <= 0.05 %
      - <= 0.05 %
    - &id303
      - Iron, Fe
      - <= 0.35 %
      - <= 0.35 %
    - &id304
      - Magnesium, Mg
      - <= 0.03 %
      - <= 0.03 %
    - &id305
      - Manganese, Mn
      - <= 0.03 %
      - <= 0.03 %
    - &id306
      - Other, each
      - <= 0.03 %
      - <= 0.03 %
    - &id307
      - Silicon, Si
      - <= 0.25 %
      - <= 0.25 %
    - &id308
      - Titanium, Ti
      - <= 0.03 %
      - <= 0.03 %
    - &id309
      - Vanadium, V
      - <= 0.05 %
      - <= 0.05 %
    - &id310
      - Zinc, Zn
      - <= 0.05 %
      - <= 0.05 %
  - - *id300
    - *id301
    - *id302
    - *id303
    - *id304
    - *id305
    - *id306
    - *id307
    - *id308
    - *id309
    - *id310
- category: Metal; Nonferrous Metal; Aluminum Alloy; 1000 Series Aluminum
  name: Aluminum 1060-O
  notes: 'Data points with the AA note have been provided by the Aluminum Association,
    Inc. and are NOT FOR DESIGN.Composition Notes: The aluminum content for unalloyed
    aluminum not made by a refining process is the difference between 100.00 percent
    and the sum of all other analyzed metallic elements present in amounts of 0.010
    percent of more each, expressed to the second decimal before determining the sum.  For
    alloys and unalloyed aluminum not made by a refining process, when the specified
