Repository: pcalebho/MatNet

Website for selecting and finding materials: https://www.materialsuniversity.com/

File: webscraper/Aluminum_alloy.yaml (part 4 of 5)
    - - Heat of Vaporization
      - 9462 J/g
      - 4071 BTU/lb
    - - CTE, linear
    maximum limit is 0.XX, an observed value or a calculated value greater than 0.005
    but less than 0.010% is rounded off and shown as " less than 0.01%".Composition
    information provided by the Aluminum Association and is not for design.'
  properties:
  - - - Physical Properties
      - Metric
      - English
      - Comments
    - - Density
      - 2.705 g/cc
      - "0.09772 lb/in\xB3"
      - AA; Typical
  - - - Mechanical Properties
      - Metric
      - English
      - Comments
    - - Hardness, Brinell
      - '19'
      - '19'
      - AA; Typical; 500 g load; 10 mm ball
    - - Tensile Strength, Ultimate
      - 68.9 MPa
      - 10000 psi
      - AA; Typical
    - - 55.0 - 95.0 MPa
      - 7980 - 13800 psi
      - Sheet and plate
    - - '>= 58.0 MPa@Thickness 0.254 - 12.7 mm'
      - '>= 8410 psi@Thickness 0.0100 - 0.500 in'
      - Drawn tube
    - - 58.0 - 95.0 MPa@Thickness 1.27 - 4.29 mm
      - 8410 - 13800 psi@Thickness 0.0500 - 0.169 in
      - Extruded tube
    - - Tensile Strength, Yield
      - '>= 17.0 MPa'
      - '>= 2470 psi'
      - Sheet and plate
    - - '>= 17.0 MPa'
      - '>= 2470 psi'
      - Extruded tube
    - - 27.6 MPa
      - 4000 psi
      - AA; Typical
    - - '>= 17.0 MPa@Thickness 0.254 - 12.7 mm'
      - '>= 2470 psi@Thickness 0.0100 - 0.500 in'
      - Drawn tube
    - - Elongation at Break
      - 15 - 25 %
      - 15 - 25 %
      - Sheet and plate
    - - 43 %@Thickness 1.59 mm
      - 43 %@Thickness 0.0625 in
      - AA; Typical
    - - Modulus of Elasticity
      - 68.9 GPa
      - 10000 ksi
      - AA; Typical; Average of tension and compression.  Compression modulus is about
        2% greater than tensile modulus.
    - - Ultimate Bearing Strength
      - 117 MPa
      - 17000 psi
      - Edge distance/pin diameter = 2.0
    - - Bearing Yield Strength
      - 41.0 MPa
      - 5950 psi
      - Edge distance/pin diameter = 2.0
    - - Poissons Ratio
      - '0.33'
      - '0.33'
    - - Fatigue Strength
      - 20.7 MPa@# of Cycles 5.00e+8
      - 3000 psi@# of Cycles 5.00e+8
      - completely reversed stress; RR Moore machine/specimen
    - - Machinability
      - 10 %
      - 10 %
      - 0-100 Scale of Aluminum Alloys
    - - Shear Modulus
      - 26.0 GPa
      - 3770 ksi
      - Calculated
    - - Shear Strength
      - 48.3 MPa
      - 7000 psi
      - AA; Typical
  - - - Electrical Properties
      - Metric
      - English
      - Comments
    - - Electrical Resistivity
      - "0.00000283 ohm-cm@Temperature 20.0 \xB0C"
      - "0.00000283 ohm-cm@Temperature 68.0 \xB0F"
      - AA; Typical
  - - - Thermal Properties
      - Metric
      - English
      - Comments
    - - Heat of Fusion
      - 390 J/g
      - 168 BTU/lb
    - - CTE, linear
      - "21.8 \xB5m/m-\xB0C@Temperature -50.0 - 20.0 \xB0C"
      - "12.1 \xB5in/in-\xB0F@Temperature -58.0 - 68.0 \xB0F"
    - - "23.6 \xB5m/m-\xB0C@Temperature 20.0 - 100 \xB0C"
      - "13.1 \xB5in/in-\xB0F@Temperature 68.0 - 212 \xB0F"
      - AA; Typical; average over range
    - - "24.5 \xB5m/m-\xB0C@Temperature 20.0 - 200 \xB0C"
      - "13.6 \xB5in/in-\xB0F@Temperature 68.0 - 392 \xB0F"
    - - "25.5 \xB5m/m-\xB0C@Temperature 20.0 - 300 \xB0C"
      - "14.2 \xB5in/in-\xB0F@Temperature 68.0 - 572 \xB0F"
    - - "25.5 \xB5m/m-\xB0C@Temperature 20.0 - 300 \xB0C"
      - "14.2 \xB5in/in-\xB0F@Temperature 68.0 - 572 \xB0F"
      - average
    - - Specific Heat Capacity
      - "0.900 J/g-\xB0C"
      - "0.215 BTU/lb-\xB0F"
    - - Thermal Conductivity
      - 234.2 W/m-K
      - "1625 BTU-in/hr-ft\xB2-\xB0F"
      - "AA; Typical at 77\xB0F"
    - - Melting Point
      - "646.1 - 657.2 \xB0C"
      - "1195 - 1215 \xB0F"
      - AA; Typical range based on typical composition for wrought products >= 1/4
        in. thickness
    - - Solidus
      - "646.1 \xB0C"
      - "1195 \xB0F"
      - AA; Typical
    - - Liquidus
      - "657.2 \xB0C"
      - "1215 \xB0F"
      - AA; Typical
  - - - Processing Properties
      - Metric
      - English
      - Comments
    - - Annealing Temperature
      - "343 \xB0C"
      - "650 \xB0F"
  - - &id311
      - Component Elements Properties
      - Metric
      - English
      - Comments
    - &id312
      - Aluminum, Al
      - '>= 99.60 %'
      - '>= 99.60 %'
      - Specified
    - &id313
      - Copper, Cu
      - <= 0.05 %
      - <= 0.05 %
    - &id314
      - Iron, Fe
      - <= 0.35 %
      - <= 0.35 %
    - &id315
      - Magnesium, Mg
      - <= 0.03 %
      - <= 0.03 %
    - &id316
      - Manganese, Mn
      - <= 0.03 %
      - <= 0.03 %
    - &id317
      - Other, each
      - <= 0.03 %
      - <= 0.03 %
    - &id318
      - Silicon, Si
      - <= 0.25 %
      - <= 0.25 %
    - &id319
      - Titanium, Ti
      - <= 0.03 %
      - <= 0.03 %
    - &id320
      - Vanadium, V
      - <= 0.05 %
      - <= 0.05 %
    - &id321
      - Zinc, Zn
      - <= 0.05 %
      - <= 0.05 %
  - - *id311
    - *id312
    - *id313
    - *id314
    - *id315
    - *id316
    - *id317
    - *id318
    - *id319
    - *id320
    - *id321
- category: Metal; Nonferrous Metal; Aluminum Alloy; 1000 Series Aluminum
  name: 1065 Aluminum Composition Spec
  notes: 'This data sheet has only a limited amount of property data, although its
    physical and mechanical property values will be similar to other unalloyed aluminum
    entries.  Most MatWeb aluminum entries, especially entries with a specific temper
    in the name, have much more property data.  Data points with the AA note have
    been provided by the Aluminum Association, Inc. and are NOT FOR DESIGN.Composition
    Notes: The aluminum content for unalloyed aluminum not made by a refining process
    is the difference between 100.00 percent and the sum of all other analyzed metallic
    elements present in amounts of 0.010 percent of more each, expressed to the second
    decimal before determining the sum.  For alloys and unalloyed aluminum not made
    by a refining process, when the specified maximum limit is 0.XX, an observed value
    or a calculated value greater than 0.005 but less than 0.010% is rounded off and
    shown as " less than 0.01%".Composition information provided by the Aluminum Association
    and is not for design.'
  properties:
  - - - Physical Properties
      - Metric
      - English
      - Comments
    - - Density
      - 2.70 g/cc
      - "0.0975 lb/in\xB3"
      - AA; Typical
  - - &id322
      - Component Elements Properties
      - Metric
      - English
      - Comments
    - &id323
      - Aluminum, Al
      - '>= 99.65 %'
      - '>= 99.65 %'
      - Specified
    - &id324
      - Copper, Cu
      - <= 0.05 %
      - <= 0.05 %
    - &id325
      - Iron, Fe
      - <= 0.30 %
      - <= 0.30 %
    - &id326
      - Magnesium, Mg
      - <= 0.03 %
      - <= 0.03 %
    - &id327
      - Manganese, Mn
      - <= 0.03 %
      - <= 0.03 %
    - &id328
      - Other, each
      - <= 0.03 %
      - <= 0.03 %
    - &id329
      - Silicon, Si
      - <= 0.25 %
      - <= 0.25 %
    - &id330
      - Titanium, Ti
      - <= 0.03 %
      - <= 0.03 %
    - &id331
      - Vanadium, V
      - <= 0.05 %
      - <= 0.05 %
    - &id332
      - Zinc, Zn
      - <= 0.05 %
      - <= 0.05 %
  - - *id322
    - *id323
    - *id324
    - *id325
    - *id326
    - *id327
    - *id328
    - *id329
    - *id330
    - *id331
    - *id332
- category: Metal; Nonferrous Metal; Aluminum Alloy; 1000 Series Aluminum
  name: 1070 Aluminum Composition Spec
  notes: 'This data sheet has only a limited amount of property data, although its
    physical and mechanical property values will be similar to other unalloyed aluminum
    entries.  Most MatWeb aluminum entries, especially entries with a specific temper
    in the name, have much more property data.  Data points with the AA note have
    been provided by the Aluminum Association, Inc. and are NOT FOR DESIGN.Composition
    Notes: The aluminum content for unalloyed aluminum not made by a refining process
    is the difference between 100.00 percent and the sum of all other analyzed metallic
    elements present in amounts of 0.010 percent of more each, expressed to the second
    decimal before determining the sum.  For alloys and unalloyed aluminum not made
    by a refining process, when the specified maximum limit is 0.XX, an observed value
    or a calculated value greater than 0.005 but less than 0.010% is rounded off and
    shown as " less than 0.01%".Composition information provided by the Aluminum Association
    and is not for design.'
  properties:
  - - - Physical Properties
      - Metric
      - English
      - Comments
    - - Density
      - 2.70 g/cc
      - "0.0975 lb/in\xB3"
      - AA; Typical
  - - &id333
      - Component Elements Properties
      - Metric
      - English
      - Comments
    - &id334
      - Aluminum, Al
      - '>= 99.70 %'
      - '>= 99.70 %'
      - Specified
    - &id335
      - Copper, Cu
      - <= 0.04 %
      - <= 0.04 %
    - &id336
      - Iron, Fe
      - <= 0.25 %
      - <= 0.25 %
    - &id337
      - Magnesium, Mg
      - <= 0.03 %
      - <= 0.03 %
    - &id338
      - Manganese, Mn
      - <= 0.03 %
      - <= 0.03 %
    - &id339
      - Other, each
      - <= 0.03 %
      - <= 0.03 %
    - &id340
      - Silicon, Si
      - <= 0.20 %
      - <= 0.20 %
    - &id341
      - Titanium, Ti
      - <= 0.03 %
      - <= 0.03 %
    - &id342
      - Vanadium, V
      - <= 0.05 %
      - <= 0.05 %
    - &id343
      - Zinc, Zn
      - <= 0.04 %
      - <= 0.04 %
  - - *id333
    - *id334
    - *id335
    - *id336
    - *id337
    - *id338
    - *id339
    - *id340
    - *id341
    - *id342
    - *id343
- category: Metal; Nonferrous Metal; Aluminum Alloy; 1000 Series Aluminum
  name: Aluminum 1070A Composition Spec
  notes: 'This data sheet has only a limited amount of property data, although its
    physical and mechanical property values will be similar to other unalloyed aluminum
    entries.  Most MatWeb aluminum entries, especially entries with a specific temper
    in the name, have much more property data.  Data points with the AA note have
    been provided by the Aluminum Association, Inc. and are NOT FOR DESIGN.Composition
    Notes: The aluminum content for unalloyed aluminum not made by a refining process
    is the difference between 100.00 percent and the sum of all other analyzed metallic
    elements present in amounts of 0.010 percent of more each, expressed to the second
    decimal before determining the sum.  For alloys and unalloyed aluminum not made
    by a refining process, when the specified maximum limit is 0.XX, an observed value
    or a calculated value greater than 0.005 but less than 0.010% is rounded off and
    shown as " less than 0.01%".Composition information provided by the Aluminum Association
    and is not for design.'
  properties:
  - - - Physical Properties
      - Metric
      - English
      - Comments
    - - Density
      - 2.70 g/cc
      - "0.0975 lb/in\xB3"
      - AA; Typical
  - - &id344
      - Component Elements Properties
      - Metric
      - English
      - Comments
    - &id345
      - Aluminum, Al
      - '>= 99.70 %'
      - '>= 99.70 %'
      - Specified
    - &id346
      - Copper, Cu
      - <= 0.03 %
      - <= 0.03 %
    - &id347
      - Iron, Fe
      - <= 0.25 %
      - <= 0.25 %
    - &id348
      - Magnesium, Mg
      - <= 0.03 %
      - <= 0.03 %
    - &id349
      - Manganese, Mn
      - <= 0.03 %
      - <= 0.03 %
    - &id350
      - Other, each
      - <= 0.03 %
      - <= 0.03 %
    - &id351
      - Silicon, Si
      - <= 0.20 %
      - <= 0.20 %
    - &id352
      - Titanium, Ti
      - <= 0.03 %
      - <= 0.03 %
    - &id353
      - Zinc, Zn
      - <= 0.07 %
      - <= 0.07 %
  - - *id344
    - *id345
    - *id346
    - *id347
    - *id348
    - *id349
    - *id350
    - *id351
    - *id352
    - *id353
- category: Metal; Nonferrous Metal; Aluminum Alloy; 1000 Series Aluminum
  name: 1080 Aluminum Composition Spec
  notes: 'This data sheet has only a limited amount of property data, although its
    physical and mechanical property values will be similar to other unalloyed aluminum
    entries.  Most MatWeb aluminum entries, especially entries with a specific temper
    in the name, have much more property data.  Data points with the AA note have
    been provided by the Aluminum Association, Inc. and are NOT FOR DESIGN.Composition
    Notes: The aluminum content for unalloyed aluminum not made by a refining process
    is the difference between 100.00 percent and the sum of all other analyzed metallic
    elements present in amounts of 0.010 percent of more each, expressed to the second
    decimal before determining the sum.  For alloys and unalloyed aluminum not made
    by a refining process, when the specified maximum limit is 0.XX, an observed value
    or a calculated value greater than 0.005 but less than 0.010% is rounded off and
    shown as " less than 0.01%".Composition information provided by the Aluminum Association
    and is not for design.'
  properties:
  - - - Physical Properties
      - Metric
      - English
      - Comments
    - - Density
      - 2.70 g/cc
      - "0.0975 lb/in\xB3"
      - AA; Typical
  - - &id354
      - Component Elements Properties
      - Metric
      - English
      - Comments
    - &id355
      - Aluminum, Al
      - '>= 99.80 %'
      - '>= 99.80 %'
      - Specified
    - &id356
      - Copper, Cu
      - <= 0.03 %
      - <= 0.03 %
    - &id357
      - Gallium, Ga
      - <= 0.03 %
      - <= 0.03 %
    - &id358
      - Iron, Fe
      - <= 0.15 %
      - <= 0.15 %
    - &id359
      - Magnesium, Mg
      - <= 0.02 %
      - <= 0.02 %
    - &id360
      - Manganese, Mn
      - <= 0.02 %
      - <= 0.02 %
    - &id361
      - Other, each
      - <= 0.02 %
      - <= 0.02 %
    - &id362
      - Silicon, Si
      - <= 0.15 %
      - <= 0.15 %
    - &id363
      - Titanium, Ti
      - <= 0.03 %
      - <= 0.03 %
    - &id364
      - Vanadium, V
      - <= 0.05 %
      - <= 0.05 %
    - &id365
      - Zinc, Zn
      - <= 0.03 %
      - <= 0.03 %
  - - *id354
    - *id355
    - *id356
    - *id357
    - *id358
    - *id359
    - *id360
    - *id361
    - *id362
    - *id363
    - *id364
    - *id365
- category: Metal; Nonferrous Metal; Aluminum Alloy; 1000 Series Aluminum
  name: Aluminum 1080A Composition Spec
  notes: 'This data sheet has only a limited amount of property data, although its
    physical and mechanical property values will be similar to other unalloyed aluminum
    entries.  Most MatWeb aluminum entries, especially entries with a specific temper
    in the name, have much more property data.  Data points with the AA note have
    been provided by the Aluminum Association, Inc. and are NOT FOR DESIGN.Composition
    Notes: The aluminum content for unalloyed aluminum not made by a refining process
    is the difference between 100.00 percent and the sum of all other analyzed metallic
    elements present in amounts of 0.010 percent of more each, expressed to the second
    decimal before determining the sum.  For alloys and unalloyed aluminum not made
    by a refining process, when the specified maximum limit is 0.XX, an observed value
    or a calculated value greater than 0.005 but less than 0.010% is rounded off and
    shown as " less than 0.01%".Composition information provided by the Aluminum Association
    and is not for design.'
  properties:
  - - - Physical Properties
      - Metric
      - English
      - Comments
    - - Density
      - 2.70 g/cc
      - "0.0975 lb/in\xB3"
      - AA; Typical
  - - &id366
      - Component Elements Properties
      - Metric
      - English
      - Comments
    - &id367
      - Aluminum, Al
      - '>= 99.80 %'
      - '>= 99.80 %'
      - Specified
    - &id368
      - Copper, Cu
      - <= 0.03 %
      - <= 0.03 %
    - &id369
      - Gallium, Ga
      - <= 0.03 %
      - <= 0.03 %
    - &id370
      - Iron, Fe
      - <= 0.15 %
      - <= 0.15 %
    - &id371
      - Magnesium, Mg
      - <= 0.02 %
      - <= 0.02 %
    - &id372
      - Manganese, Mn
      - <= 0.02 %
      - <= 0.02 %
    - &id373
      - Other, each
      - <= 0.02 %
      - <= 0.02 %
    - &id374
      - Silicon, Si
      - <= 0.15 %
      - <= 0.15 %
    - &id375
      - Titanium, Ti
      - <= 0.02 %
      - <= 0.02 %
    - &id376
      - Zinc, Zn
      - <= 0.06 %
      - <= 0.06 %
  - - *id366
    - *id367
    - *id368
    - *id369
    - *id370
    - *id371
    - *id372
    - *id373
    - *id374
    - *id375
    - *id376
- category: Metal; Nonferrous Metal; Aluminum Alloy; 1000 Series Aluminum
  name: 1085 Aluminum Composition Spec
  notes: 'This data sheet has only a limited amount of property data, although its
    physical and mechanical property values will be similar to other unalloyed aluminum
    entries.  Most MatWeb aluminum entries, especially entries with a specific temper
    in the name, have much more property data.  Data points with the AA note have
    been provided by the Aluminum Association, Inc. and are NOT FOR DESIGN.Composition
    Notes: The aluminum content for unalloyed aluminum not made by a refining process
    is the difference between 100.00 percent and the sum of all other analyzed metallic
    elements present in amounts of 0.010 percent of more each, expressed to the second
    decimal before determining the sum.  For alloys and unalloyed aluminum not made
    by a refining process, when the specified maximum limit is 0.XX, an observed value
    or a calculated value greater than 0.005 but less than 0.010% is rounded off and
    shown as " less than 0.01%".Composition information provided by the Aluminum Association
    and is not for design.'
  properties:
  - - - Physical Properties
      - Metric
      - English
      - Comments
    - - Density
      - 2.70 g/cc
      - "0.0975 lb/in\xB3"
      - AA; Typical
  - - &id377
      - Component Elements Properties
      - Metric
      - English
      - Comments
    - &id378
      - Aluminum, Al
      - '>= 99.85 %'
      - '>= 99.85 %'
      - Specified
    - &id379
      - Copper, Cu
      - <= 0.03 %
      - <= 0.03 %
    - &id380
      - Gallium, Ga
      - <= 0.03 %
      - <= 0.03 %
    - &id381
      - Iron, Fe
      - <= 0.12 %
      - <= 0.12 %
    - &id382
      - Magnesium, Mg
      - <= 0.02 %
      - <= 0.02 %
    - &id383
      - Manganese, Mn
      - <= 0.02 %
      - <= 0.02 %
    - &id384
      - Other, each
      - <= 0.01 %
      - <= 0.01 %
    - &id385
      - Silicon, Si
      - <= 0.10 %
      - <= 0.10 %
    - &id386
      - Titanium, Ti
      - <= 0.02 %
      - <= 0.02 %
    - &id387
      - Vanadium, V
      - <= 0.05 %
      - <= 0.05 %
    - &id388
      - Zinc, Zn
      - <= 0.03 %
      - <= 0.03 %
  - - *id377
    - *id378
    - *id379
    - *id380
    - *id381
    - *id382
    - *id383
    - *id384
    - *id385
    - *id386
    - *id387
    - *id388
- category: Metal; Nonferrous Metal; Aluminum Alloy; 1000 Series Aluminum
  name: 1090 Aluminum Composition Spec
  notes: 'This data sheet has only a limited amount of property data, although its
    physical and mechanical property values will be similar to other unalloyed aluminum
    entries.  Most MatWeb aluminum entries, especially entries with a specific temper
    in the name, have much more property data.  Data points with the AA note have
    been provided by the Aluminum Association, Inc. and are NOT FOR DESIGN.Composition
    Notes: The aluminum content for unalloyed aluminum not made by a refining process
    is the difference between 100.00 percent and the sum of all other analyzed metallic
    elements present in amounts of 0.010 percent of more each, expressed to the second
    decimal before determining the sum.  For alloys and unalloyed aluminum not made
    by a refining process, when the specified maximum limit is 0.XX, an observed value
    or a calculated value greater than 0.005 but less than 0.010% is rounded off and
    shown as " less than 0.01%".Composition information provided by the Aluminum Association
    and is not for design.'
  properties:
  - - - Physical Properties
      - Metric
      - English
      - Comments
    - - Density
      - 2.70 g/cc
      - "0.0975 lb/in\xB3"
      - AA; Typical
  - - &id389
      - Component Elements Properties
      - Metric
      - English
      - Comments
    - &id390
      - Aluminum, Al
      - '>= 99.90 %'
      - '>= 99.90 %'
      - Specified
    - &id391
      - Copper, Cu
      - <= 0.02 %
      - <= 0.02 %
    - &id392
      - Gallium, Ga
      - <= 0.03 %
      - <= 0.03 %
    - &id393
      - Iron, Fe
      - <= 0.07 %
      - <= 0.07 %
    - &id394
      - Magnesium, Mg
      - <= 0.01 %
      - <= 0.01 %
    - &id395
      - Manganese, Mn
      - <= 0.01 %
      - <= 0.01 %
    - &id396
      - Other, each
      - <= 0.01 %
      - <= 0.01 %
    - &id397
      - Silicon, Si
      - <= 0.07 %
      - <= 0.07 %
    - &id398
      - Titanium, Ti
      - <= 0.01 %
      - <= 0.01 %
    - &id399
      - Vanadium, V
      - <= 0.05 %
      - <= 0.05 %
    - &id400
      - Zinc, Zn
      - <= 0.03 %
      - <= 0.03 %
  - - *id389
    - *id390
    - *id391
    - *id392
    - *id393
    - *id394
    - *id395
    - *id396
    - *id397
    - *id398
    - *id399
    - *id400
- category: Metal; Nonferrous Metal; Aluminum Alloy; 1000 Series Aluminum
  name: 1098 Aluminum Composition Spec
  notes: 'This data sheet has only a limited amount of property data, although its
    physical and mechanical property values will be similar to other unalloyed aluminum
    entries.  Most MatWeb aluminum entries, especially entries with a specific temper
    in the name, have much more property data.  Data points with the AA note have
    been provided by the Aluminum Association, Inc. and are NOT FOR DESIGN.Composition
    Notes: The aluminum content for unalloyed aluminum made by a refining process
    is the difference between 100.00 percent and the sum of all other metallic elements
    present in amounts of 0.0010 percent of more each, expressed to the third decimal
    before determining the sum, which is rounded to the second decimal before subtracting.  When
    an element''s specified maximum limit is 0.0XX, an observed value or a calculated
    value greater than 0.0005 but less than 0.0010% is rounded off and shown as "
    less than 0.001 ".Composition information provided by the Aluminum Association
    and is not for design.'
  properties:
  - - - Physical Properties
      - Metric
      - English
      - Comments
    - - Density
      - 2.70 g/cc
      - "0.0975 lb/in\xB3"
      - AA; Typical
  - - &id401
      - Component Elements Properties
      - Metric
      - English
      - Comments
    - &id402
      - Aluminum, Al
      - '>= 99.98 %'
      - '>= 99.98 %'
      - Specified
    - &id403
      - Copper, Cu
      - <= 0.003 %
      - <= 0.003 %
    - &id404
      - Iron, Fe
      - <= 0.006 %
      - <= 0.006 %
    - &id405
      - Other, each
      - <= 0.003 %
      - <= 0.003 %
    - &id406
      - Silicon, Si
      - <= 0.01 %
      - <= 0.01 %
    - &id407
      - Titanium, Ti
      - <= 0.003 %
      - <= 0.003 %
    - &id408
      - Zinc, Zn
      - <= 0.015 %
      - <= 0.015 %
  - - *id401
    - *id402
    - *id403
    - *id404
    - *id405
    - *id406
    - *id407
    - *id408
- category: Metal; Nonferrous Metal; Aluminum Alloy; 1000 Series Aluminum
  name: Aluminum 1100-H12
  notes: 'This is a common commercial grade sold when ''aluminum'' is specified.  As
    with other unalloyed aluminum grades, it is used where the intrinsic formability
    and corrosion resistance of aluminum is needed while high strength is not.  Example
    applications include chemical and food handling, sheet metal, hollowware, heat
    exchangers, and lighting.Data points with the AA note have been provided by the
    Aluminum Association, Inc. and are NOT FOR DESIGN.Composition Notes: The aluminum
    content for unalloyed aluminum not made by a refining process is the difference
    between 100.00 percent and the sum of all other analyzed metallic elements present
    in amounts of 0.010 percent of more each, expressed to the second decimal before
    determining the sum.  For alloys and unalloyed aluminum not made by a refining
    process, when the specified maximum limit is 0.XX, an observed value or a calculated
    value greater than 0.005 but less than 0.010% is rounded off and shown as " less
    than 0.01%".Composition information provided by the Aluminum Association and is
    not for design.'
  properties:
  - - - Physical Properties
      - Metric
      - English
      - Comments
    - - Density
      - 2.71 g/cc
      - "0.0979 lb/in\xB3"
      - AA; Typical
  - - - Mechanical Properties
      - Metric
      - English
      - Comments
    - - Hardness, Brinell
      - '28'
      - '28'
      - AA; Typical; 500 g load; 10 mm ball
    - - Tensile Strength, Ultimate
      - 110 MPa
      - 16000 psi
      - AA; Typical
    - - 95.0 - 130 MPa
      - 13800 - 18900 psi
      - Sheet and plate
    - - '>= 95.0 MPa@Thickness <=9.50 mm'
      - '>= 13800 psi@Thickness <=0.374 in'
      - Wire, rod, and bar (rolled or cold finished)
    - - '>= 95.0 MPa@Thickness 0.356 - 12.7 mm'
      - '>= 13800 psi@Thickness 0.0140 - 0.500 in'
      - Drawn tube
    - - Tensile Strength, Yield
      - '>= 75.0 MPa'
      - '>= 10900 psi'
      - Sheet and plate
    - - 103 MPa
      - 15000 psi
      - AA; Typical
    - - Elongation at Break
      - 3.0 - 12 %
      - 3.0 - 12 %
      - Sheet and plate
    - - 12 %@Thickness 1.59 mm
      - 12 %@Thickness 0.0625 in
      - AA; Typical
    - - 25 %@Diameter 12.7 mm
      - 25 %@Diameter 0.500 in
      - AA; Typical
    - - Modulus of Elasticity
      - 68.9 GPa
      - 10000 ksi
      - AA; Typical; Average of tension and compression.  Compression modulus is about
        2% greater than tensile modulus.
    - - Poissons Ratio
      - '0.33'
      - '0.33'
    - - Fatigue Strength
      - 41.4 MPa@# of Cycles 5.00e+8
      - 6000 psi@# of Cycles 5.00e+8
      - completely reversed stress; RR Moore machine/specimen
    - - Shear Modulus
      - 26.0 GPa
      - 3770 ksi
    - - Shear Strength
      - 68.9 MPa
      - 10000 psi
      - AA; Typical
  - - - Electrical Properties
      - Metric
      - English
      - Comments
    - - Electrical Resistivity
      - 0.00000300 ohm-cm
      - 0.00000300 ohm-cm
  - - - Thermal Properties
      - Metric
      - English
      - Comments
    - - Heat of Fusion
      - 390 J/g
      - 168 BTU/lb
    - - CTE, linear
      - "21.8 \xB5m/m-\xB0C@Temperature -50.0 - 20.0 \xB0C"
      - "12.1 \xB5in/in-\xB0F@Temperature -58.0 - 68.0 \xB0F"
    - - "23.6 \xB5m/m-\xB0C@Temperature 20.0 - 100 \xB0C"
      - "13.1 \xB5in/in-\xB0F@Temperature 68.0 - 212 \xB0F"
      - AA; Typical; average over range
    - - "24.5 \xB5m/m-\xB0C@Temperature 20.0 - 200 \xB0C"
      - "13.6 \xB5in/in-\xB0F@Temperature 68.0 - 392 \xB0F"
    - - "25.5 \xB5m/m-\xB0C@Temperature 20.0 - 300 \xB0C"
      - "14.2 \xB5in/in-\xB0F@Temperature 68.0 - 572 \xB0F"
    - - Specific Heat Capacity
      - "0.904 J/g-\xB0C"
      - "0.216 BTU/lb-\xB0F"
    - - Thermal Conductivity
      - 220 W/m-K
      - "1530 BTU-in/hr-ft\xB2-\xB0F"
    - - Melting Point
      - "643 - 657.2 \xB0C"
      - "1190 - 1215 \xB0F"
      - AA; Typical range based on typical composition for wrought products >= 1/4
        in. thickness
    - - Solidus
      - "643 \xB0C"
      - "1190 \xB0F"
      - AA; Typical
    - - Liquidus
      - "657.2 \xB0C"
      - "1215 \xB0F"
      - AA; Typical
  - - - Optical Properties
      - Metric
      - English
      - Comments
    - - Emissivity (0-1)
      - '0.050'
      - '0.050'
      - Bare Metal
    - - Reflection Coefficient, Visible (0-1)
      - '0.86'
      - '0.86'
      - Tungsten Filament Source, Bare Metal
  - - - Processing Properties
      - Metric
      - English
      - Comments
    - - Annealing Temperature
      - "343 \xB0C"
      - "650 \xB0F"
  - - &id409
      - Component Elements Properties
      - Metric
      - English
      - Comments
    - &id410
      - Aluminum, Al
      - '>= 99.00 %'
      - '>= 99.00 %'
      - Specified
    - &id411
      - Beryllium, Be
      - <= 0.0008 %
      - <= 0.0008 %
      - welding electrode and filler wire only
    - &id412
      - Copper, Cu
      - 0.05 - 0.20 %
      - 0.05 - 0.20 %
    - &id413
      - Manganese, Mn
      - <= 0.05 %
      - <= 0.05 %
    - &id414
      - Other, each
      - <= 0.05 %
      - <= 0.05 %
    - &id415
      - Other, total
      - <= 0.15 %
      - <= 0.15 %
    - &id416
      - Si+Fe
      - <= 0.95 %
      - <= 0.95 %
    - &id417
      - Zinc, Zn
      - <= 0.10 %
      - <= 0.10 %
  - - *id409
    - *id410
    - *id411
    - *id412
    - *id413
    - *id414
    - *id415
    - *id416
    - *id417
- category: Metal; Nonferrous Metal; Aluminum Alloy; 1000 Series Aluminum
  name: Aluminum 1100-H14
  notes: 'This is a common commercial grade sold when ''aluminum'' is specified.  As
    with other unalloyed aluminum grades, it is used where the intrinsic formability
    and corrosion resistance of aluminum is needed while high strength is not.  Example
    applications include chemical and food handling, sheet metal, hollowware, heat
    exchangers, and lighting.Data points with the AA note have been provided by the
    Aluminum Association, Inc. and are NOT FOR DESIGN.Composition Notes: The aluminum
    content for unalloyed aluminum not made by a refining process is the difference
    between 100.00 percent and the sum of all other analyzed metallic elements present
    in amounts of 0.010 percent of more each, expressed to the second decimal before
    determining the sum.  For alloys and unalloyed aluminum not made by a refining
    process, when the specified maximum limit is 0.XX, an observed value or a calculated
    value greater than 0.005 but less than 0.010% is rounded off and shown as " less
    than 0.01%".Composition information provided by the Aluminum Association and is
    not for design.'
  properties:
  - - - Physical Properties
      - Metric
      - English
      - Comments
    - - Density
      - 2.71 g/cc
      - "0.0979 lb/in\xB3"
      - AA; Typical
  - - - Mechanical Properties
      - Metric
      - English
      - Comments
    - - Hardness, Brinell
      - '32'
      - '32'
      - AA; Typical; 500 g load; 10 mm ball
    - - Tensile Strength, Ultimate
      - 124 MPa
      - 18000 psi
      - AA; Typical
    - - 110 - 145 MPa
      - 16000 - 21000 psi
      - Wire and rod (rivet and cold heading grade)
    - - 110 - 145 MPa
      - 16000 - 21000 psi
      - Sheet and plate
    - - "14.0 MPa@Temperature 371 \xB0C"
      - "2030 psi@Temperature 700 \xB0F"
    - - "20.0 MPa@Temperature 316 \xB0C"
      - "2900 psi@Temperature 601 \xB0F"
    - - "28.0 MPa@Temperature 260 \xB0C"
      - "4060 psi@Temperature 500 \xB0F"
    - - "69.0 MPa@Temperature 204 \xB0C"
      - "10000 psi@Temperature 399 \xB0F"
    - - "97.0 MPa@Temperature 149 \xB0C"
      - "14100 psi@Temperature 300 \xB0F"
    - - "110 MPa@Temperature 100 \xB0C"
      - "16000 psi@Temperature 212 \xB0F"
    - - "125 MPa@Temperature 24.0 \xB0C"
      - "18100 psi@Temperature 75.2 \xB0F"
    - - "130 MPa@Temperature -28.0 \xB0C"
      - "18900 psi@Temperature -18.4 \xB0F"
    - - "140 MPa@Temperature -80.0 \xB0C"
      - "20300 psi@Temperature -112 \xB0F"
    - - "205 MPa@Temperature -195 \xB0C"
      - "29700 psi@Temperature -319 \xB0F"
    - - '>= 110 MPa@Thickness <=9.50 mm'
      - '>= 16000 psi@Thickness <=0.374 in'
      - Wire, rod, and bar (rolled or cold finished)
    - - '>= 110 MPa@Thickness 0.356 - 12.7 mm'
      - '>= 16000 psi@Thickness 0.0140 - 0.500 in'
      - Drawn tube
    - - Tensile Strength, Yield
      - '>= 95.0 MPa'
      - '>= 13800 psi'
      - Sheet and plate
    - - 117 MPa
      - 17000 psi
      - AA; Typical
    - - "11.0 MPa@Temperature 371 \xB0C"
      - "1600 psi@Temperature 700 \xB0F"
    - - "14.0 MPa@Temperature 316 \xB0C"
      - "2030 psi@Temperature 601 \xB0F"
    - - "18.0 MPa@Temperature 260 \xB0C"
      - "2610 psi@Temperature 500 \xB0F"
    - - "52.0 MPa@Temperature 204 \xB0C"
      - "7540 psi@Temperature 399 \xB0F"
    - - "83.0 MPa@Temperature 149 \xB0C"
      - "12000 psi@Temperature 300 \xB0F"
    - - "105 MPa@Temperature 100 \xB0C"
      - "15200 psi@Temperature 212 \xB0F"
    - - "115 MPa@Temperature -28.0 \xB0C"
      - "16700 psi@Temperature -18.4 \xB0F"
    - - "115 MPa@Temperature 24.0 \xB0C"
      - "16700 psi@Temperature 75.2 \xB0F"
    - - "125 MPa@Temperature -80.0 \xB0C"
      - "18100 psi@Temperature -112 \xB0F"
    - - "140 MPa@Temperature -195 \xB0C"
      - "20300 psi@Temperature -319 \xB0F"
    - - Elongation at Break
      - 1.0 - 10 %
      - 1.0 - 10 %
      - Sheet and plate
    - - "20 %@Temperature -28.0 \xB0C"
      - "20 %@Temperature -18.4 \xB0F"
    - - "20 %@Temperature 24.0 \xB0C"
      - "20 %@Temperature 75.2 \xB0F"
    - - "20 %@Temperature 100 \xB0C"
      - "20 %@Temperature 212 \xB0F"
    - - "23 %@Temperature 149 \xB0C"
      - "23 %@Temperature 300 \xB0F"
    - - "24 %@Temperature -80.0 \xB0C"
      - "24 %@Temperature -112 \xB0F"
    - - "26 %@Temperature 204 \xB0C"
      - "26 %@Temperature 399 \xB0F"
    - - "45 %@Temperature -195 \xB0C"
      - "45 %@Temperature -319 \xB0F"
    - - "75 %@Temperature 260 \xB0C"
      - "75 %@Temperature 500 \xB0F"
    - - "80 %@Temperature 316 \xB0C"
      - "80 %@Temperature 601 \xB0F"
    - - "85 %@Temperature 371 \xB0C"
      - "85 %@Temperature 700 \xB0F"
    - - 9.0 %@Thickness 1.59 mm
      - 9.0 %@Thickness 0.0625 in
      - AA; Typical
    - - 20 %@Diameter 12.7 mm
      - 20 %@Diameter 0.500 in
      - AA; Typical
    - - Modulus of Elasticity
      - 68.9 GPa
      - 10000 ksi
      - AA; Typical; Average of tension and compression.  Compression modulus is about
        2% greater than tensile modulus.
    - - Notched Tensile Strength
      - 138 MPa
      - 20000 psi
      - 2.5 cm width x 0.16 cm thick side-notched specimen, Kt = 17.
    - - Ultimate Bearing Strength
      - 200 MPa
      - 29000 psi
      - Edge distance/pin diameter = 2.0
    - - Bearing Yield Strength
      - 159 MPa
      - 23100 psi
      - Edge distance/pin diameter = 2.0
    - - Poissons Ratio
      - '0.33'
      - '0.33'
    - - Fatigue Strength
      - 48.3 MPa@# of Cycles 5.00e+8
      - 7000 psi@# of Cycles 5.00e+8
      - completely reversed stress; RR Moore machine/specimen
    - - Machinability
      - 30 %
      - 30 %
      - 0-100 Scale of Aluminum Alloys
    - - Shear Modulus
      - 26.0 GPa
      - 3770 ksi
    - - Shear Strength
      - 75.8 MPa
      - 11000 psi
      - AA; Typical
  - - - Electrical Properties
      - Metric
      - English
      - Comments
    - - Electrical Resistivity
      - 0.00000300 ohm-cm
      - 0.00000300 ohm-cm
  - - - Thermal Properties
      - Metric
      - English
      - Comments
    - - Heat of Fusion
      - 390 J/g
      - 168 BTU/lb
    - - CTE, linear
      - "21.8 \xB5m/m-\xB0C@Temperature -50.0 - 20.0 \xB0C"
      - "12.1 \xB5in/in-\xB0F@Temperature -58.0 - 68.0 \xB0F"
    - - "23.6 \xB5m/m-\xB0C@Temperature 20.0 - 100 \xB0C"
      - "13.1 \xB5in/in-\xB0F@Temperature 68.0 - 212 \xB0F"
      - AA; Typical; average over range
    - - "24.5 \xB5m/m-\xB0C@Temperature 20.0 - 200 \xB0C"
      - "13.6 \xB5in/in-\xB0F@Temperature 68.0 - 392 \xB0F"
    - - "25.5 \xB5m/m-\xB0C@Temperature 20.0 - 300 \xB0C"
      - "14.2 \xB5in/in-\xB0F@Temperature 68.0 - 572 \xB0F"
    - - Specific Heat Capacity
      - "0.904 J/g-\xB0C"
      - "0.216 BTU/lb-\xB0F"
    - - Thermal Conductivity
      - 220 W/m-K
      - "1530 BTU-in/hr-ft\xB2-\xB0F"
    - - Melting Point
      - "643 - 657.2 \xB0C"
      - "1190 - 1215 \xB0F"
      - AA; Typical range based on typical composition for wrought products >= 1/4
        in. thickness
    - - Solidus
      - "643 \xB0C"
      - "1190 \xB0F"
      - AA; Typical
    - - Liquidus
      - "657.2 \xB0C"
      - "1215 \xB0F"
      - AA; Typical
  - - - Optical Properties
      - Metric
      - English
      - Comments
    - - Emissivity (0-1)
      - '0.050'
      - '0.050'
      - Bare Metal
    - - Reflection Coefficient, Visible (0-1)
      - '0.86'
      - '0.86'
      - Tungsten Filament Source, Bare Metal
  - - - Processing Properties
      - Metric
      - English
      - Comments
    - - Annealing Temperature
      - "343 \xB0C"
      - "650 \xB0F"
  - - &id418
      - Component Elements Properties
      - Metric
      - English
      - Comments
    - &id419
      - Aluminum, Al
      - '>= 99.00 %'
      - '>= 99.00 %'
      - Specified
    - &id420
      - Beryllium, Be
      - <= 0.0008 %
      - <= 0.0008 %
      - welding electrode and filler wire only
    - &id421
      - Copper, Cu
      - 0.05 - 0.20 %
      - 0.05 - 0.20 %
    - &id422
      - Manganese, Mn
      - <= 0.05 %
      - <= 0.05 %
    - &id423
      - Other, each
      - <= 0.05 %
      - <= 0.05 %
    - &id424
      - Other, total
      - <= 0.15 %
      - <= 0.15 %
    - &id425
      - Si+Fe
      - <= 0.95 %
      - <= 0.95 %
    - &id426
      - Zinc, Zn
      - <= 0.10 %
      - <= 0.10 %
  - - *id418
    - *id419
    - *id420
    - *id421
    - *id422
    - *id423
    - *id424
    - *id425
    - *id426
- category: Metal; Nonferrous Metal; Aluminum Alloy; 1000 Series Aluminum
  name: Aluminum 1100-H16
  notes: 'This is a common commercial grade sold when ''aluminum'' is specified.  As
    with other unalloyed aluminum grades, it is used where the intrinsic formability
    and corrosion resistance of aluminum is needed while high strength is not.  Example
    applications include chemical and food handling, sheet metal, hollowware, heat
    exchangers, and lighting.Data points with the AA note have been provided by the
    Aluminum Association, Inc. and are NOT FOR DESIGN.Composition Notes: The aluminum
    content for unalloyed aluminum not made by a refining process is the difference
    between 100.00 percent and the sum of all other analyzed metallic elements present
    in amounts of 0.010 percent of more each, expressed to the second decimal before
    determining the sum.  For alloys and unalloyed aluminum not made by a refining
    process, when the specified maximum limit is 0.XX, an observed value or a calculated
    value greater than 0.005 but less than 0.010% is rounded off and shown as " less
    than 0.01%".Composition information provided by the Aluminum Association and is
    not for design.'
  properties:
  - - - Physical Properties
      - Metric
      - English
      - Comments
    - - Density
      - 2.71 g/cc
      - "0.0979 lb/in\xB3"
      - AA; Typical
  - - - Mechanical Properties
      - Metric
      - English
      - Comments
    - - Hardness, Brinell
      - '38'
      - '38'
      - AA; Typical; 500 g load; 10 mm ball
    - - Tensile Strength, Ultimate
      - 145 MPa
      - 21000 psi
      - AA; Typical
    - - 130 - 165 MPa
      - 18900 - 23900 psi
      - Sheet and plate
    - - '>= 130 MPa@Thickness <=9.50 mm'
      - '>= 18900 psi@Thickness <=0.374 in'
      - Wire, rod, and bar (rolled or cold finished)
    - - '>= 130 MPa@Thickness 0.356 - 12.7 mm'
      - '>= 18900 psi@Thickness 0.0140 - 0.500 in'
      - Drawn tube
    - - Tensile Strength, Yield
      - '>= 115 MPa'
      - '>= 16700 psi'
      - Sheet and plate
    - - 138 MPa
      - 20000 psi
      - AA; Typical
    - - Elongation at Break
      - 1.0 - 4.0 %
      - 1.0 - 4.0 %
      - Sheet and plate
    - - 6.0 %@Thickness 1.59 mm
      - 6.0 %@Thickness 0.0625 in
      - AA; Typical
    - - 17 %@Diameter 12.7 mm
      - 17 %@Diameter 0.500 in
      - AA; Typical
    - - Modulus of Elasticity
      - 68.9 GPa
      - 10000 ksi
