Repository: pcalebho/MatNet

Website for selecting and finding materials: https://www.materialsuniversity.com/

File: webscraper/Aluminum_alloy.yaml (part 5 of 5)
    - - Heat of Vaporization
      - 9462 J/g
      - 4071 BTU/lb
    - - CTE, linear
      - AA; Typical; Average of tension and compression.  Compression modulus is about
        2% greater than tensile modulus.
    - - Poissons Ratio
      - '0.33'
      - '0.33'
    - - Fatigue Strength
      - 62.1 MPa@# of Cycles 5.00e+8
      - 9000 psi@# of Cycles 5.00e+8
      - completely reversed stress; RR Moore machine/specimen
    - - Shear Modulus
      - 26.0 GPa
      - 3770 ksi
    - - Shear Strength
      - 82.7 MPa
      - 12000 psi
      - AA; Typical
  - - - Electrical Properties
      - Metric
      - English
      - Comments
    - - Electrical Resistivity
      - 0.00000300 ohm-cm
      - 0.00000300 ohm-cm
  - - - Thermal Properties
      - Metric
      - English
      - Comments
    - - Heat of Fusion
      - 390 J/g
      - 168 BTU/lb
    - - CTE, linear
      - "21.8 \xB5m/m-\xB0C@Temperature -50.0 - 20.0 \xB0C"
      - "12.1 \xB5in/in-\xB0F@Temperature -58.0 - 68.0 \xB0F"
    - - "23.6 \xB5m/m-\xB0C@Temperature 20.0 - 100 \xB0C"
      - "13.1 \xB5in/in-\xB0F@Temperature 68.0 - 212 \xB0F"
      - AA; Typical; average over range
    - - "24.5 \xB5m/m-\xB0C@Temperature 20.0 - 200 \xB0C"
      - "13.6 \xB5in/in-\xB0F@Temperature 68.0 - 392 \xB0F"
    - - "25.5 \xB5m/m-\xB0C@Temperature 20.0 - 300 \xB0C"
      - "14.2 \xB5in/in-\xB0F@Temperature 68.0 - 572 \xB0F"
    - - Specific Heat Capacity
      - "0.904 J/g-\xB0C"
      - "0.216 BTU/lb-\xB0F"
    - - Thermal Conductivity
      - 220 W/m-K
      - "1530 BTU-in/hr-ft\xB2-\xB0F"
    - - Melting Point
      - "643 - 657.2 \xB0C"
      - "1190 - 1215 \xB0F"
      - AA; Typical range based on typical composition for wrought products >= 1/4
        in. thickness
    - - Solidus
      - "643 \xB0C"
      - "1190 \xB0F"
      - AA; Typical
    - - Liquidus
      - "657.2 \xB0C"
      - "1215 \xB0F"
      - AA; Typical
  - - - Optical Properties
      - Metric
      - English
      - Comments
    - - Emissivity (0-1)
      - '0.050'
      - '0.050'
      - Bare Metal
    - - Reflection Coefficient, Visible (0-1)
      - '0.86'
      - '0.86'
      - Tungsten Filament Source, Bare Metal
  - - - Processing Properties
      - Metric
      - English
      - Comments
    - - Annealing Temperature
      - "343 \xB0C"
      - "650 \xB0F"
  - - &id427
      - Component Elements Properties
      - Metric
      - English
      - Comments
    - &id428
      - Aluminum, Al
      - '>= 99.00 %'
      - '>= 99.00 %'
      - Specified
    - &id429
      - Beryllium, Be
      - <= 0.0008 %
      - <= 0.0008 %
      - welding electrode and filler wire only
    - &id430
      - Copper, Cu
      - 0.05 - 0.20 %
      - 0.05 - 0.20 %
    - &id431
      - Manganese, Mn
      - <= 0.05 %
      - <= 0.05 %
    - &id432
      - Other, each
      - <= 0.05 %
      - <= 0.05 %
    - &id433
      - Other, total
      - <= 0.15 %
      - <= 0.15 %
    - &id434
      - Si+Fe
      - <= 0.95 %
      - <= 0.95 %
    - &id435
      - Zinc, Zn
      - <= 0.10 %
      - <= 0.10 %
  - - *id427
    - *id428
    - *id429
    - *id430
    - *id431
    - *id432
    - *id433
    - *id434
    - *id435
- category: Metal; Nonferrous Metal; Aluminum Alloy; 1000 Series Aluminum
  name: Aluminum 1100-H18
  notes: 'This is a common commercial grade sold when ''aluminum'' is specified.  As
    with other unalloyed aluminum grades, it is used where the intrinsic formability
    and corrosion resistance of aluminum is needed while high strength is not.  Example
    applications include chemical and food handling, sheet metal, hollowware, heat
    exchangers, and lighting.Data points with the AA note have been provided by the
    Aluminum Association, Inc. and are NOT FOR DESIGN.Composition Notes: The aluminum
    content for unalloyed aluminum not made by a refining process is the difference
    between 100.00 percent and the sum of all other analyzed metallic elements present
    in amounts of 0.010 percent of more each, expressed to the second decimal before
    determining the sum.  For alloys and unalloyed aluminum not made by a refining
    process, when the specified maximum limit is 0.XX, an observed value or a calculated
    value greater than 0.005 but less than 0.010% is rounded off and shown as " less
    than 0.01%".Composition information provided by the Aluminum Association and is
    not for design.'
  properties:
  - - - Physical Properties
      - Metric
      - English
      - Comments
    - - Density
      - 2.71 g/cc
      - "0.0979 lb/in\xB3"
      - AA; Typical
  - - - Mechanical Properties
      - Metric
      - English
      - Comments
    - - Hardness, Brinell
      - '44'
      - '44'
      - AA; Typical; 500 g load; 10 mm ball
    - - Tensile Strength, Ultimate
      - '>= 150 MPa'
      - '>= 21800 psi'
      - Sheet and plate
    - - 165 MPa
      - 24000 psi
      - AA; Typical
    - - "14.0 MPa@Temperature 371 \xB0C"
      - "2030 psi@Temperature 700 \xB0F"
    - - "20.0 MPa@Temperature 316 \xB0C"
      - "2900 psi@Temperature 601 \xB0F"
    - - "28.0 MPa@Temperature 260 \xB0C"
      - "4060 psi@Temperature 500 \xB0F"
    - - "41.0 MPa@Temperature 204 \xB0C"
      - "5950 psi@Temperature 399 \xB0F"
    - - "125 MPa@Temperature 149 \xB0C"
      - "18100 psi@Temperature 300 \xB0F"
    - - "145 MPa@Temperature 100 \xB0C"
      - "21000 psi@Temperature 212 \xB0F"
    - - "165 MPa@Temperature 24.0 \xB0C"
      - "23900 psi@Temperature 75.2 \xB0F"
    - - "170 MPa@Temperature -28.0 \xB0C"
      - "24700 psi@Temperature -18.4 \xB0F"
    - - "180 MPa@Temperature -80.0 \xB0C"
      - "26100 psi@Temperature -112 \xB0F"
    - - "235 MPa@Temperature -195 \xB0C"
      - "34100 psi@Temperature -319 \xB0F"
    - - '>= 150 MPa@Thickness <=9.50 mm'
      - '>= 21800 psi@Thickness <=0.374 in'
      - Wire, rod, and bar (rolled or cold finished)
    - - '>= 150 MPa@Thickness 0.356 - 12.7 mm'
      - '>= 21800 psi@Thickness 0.0140 - 0.500 in'
      - Drawn tube
    - - Tensile Strength, Yield
      - 152 MPa
      - 22000 psi
      - AA; Typical
    - - "11.0 MPa@Temperature 371 \xB0C"
      - "1600 psi@Temperature 700 \xB0F"
    - - "14.0 MPa@Temperature 316 \xB0C"
      - "2030 psi@Temperature 601 \xB0F"
    - - "18.0 MPa@Temperature 260 \xB0C"
      - "2610 psi@Temperature 500 \xB0F"
    - - "24.0 MPa@Temperature 204 \xB0C"
      - "3480 psi@Temperature 399 \xB0F"
    - - "97.0 MPa@Temperature 149 \xB0C"
      - "14100 psi@Temperature 300 \xB0F"
    - - "130 MPa@Temperature 100 \xB0C"
      - "18900 psi@Temperature 212 \xB0F"
    - - "150 MPa@Temperature 24.0 \xB0C"
      - "21800 psi@Temperature 75.2 \xB0F"
    - - "160 MPa@Temperature -80.0 \xB0C"
      - "23200 psi@Temperature -112 \xB0F"
    - - "160 MPa@Temperature -28.0 \xB0C"
      - "23200 psi@Temperature -18.4 \xB0F"
    - - "180 MPa@Temperature -195 \xB0C"
      - "26100 psi@Temperature -319 \xB0F"
    - - Elongation at Break
      - 1.0 - 4.0 %
      - 1.0 - 4.0 %
      - Sheet and plate
    - - "15 %@Temperature 24.0 \xB0C"
      - "15 %@Temperature 75.2 \xB0F"
    - - "15 %@Temperature 100 \xB0C"
      - "15 %@Temperature 212 \xB0F"
    - - "16 %@Temperature -80.0 \xB0C"
      - "16 %@Temperature -112 \xB0F"
    - - "16 %@Temperature -28.0 \xB0C"
      - "16 %@Temperature -18.4 \xB0F"
    - - "20 %@Temperature 149 \xB0C"
      - "20 %@Temperature 300 \xB0F"
    - - "30 %@Temperature -195 \xB0C"
      - "30 %@Temperature -319 \xB0F"
    - - "65 %@Temperature 204 \xB0C"
      - "65 %@Temperature 399 \xB0F"
    - - "75 %@Temperature 260 \xB0C"
      - "75 %@Temperature 500 \xB0F"
    - - "80 %@Temperature 316 \xB0C"
      - "80 %@Temperature 601 \xB0F"
    - - "85 %@Temperature 371 \xB0C"
      - "85 %@Temperature 700 \xB0F"
    - - 5.0 %@Thickness 1.59 mm
      - 5.0 %@Thickness 0.0625 in
      - AA; Typical
    - - 15 %@Diameter 12.7 mm
      - 15 %@Diameter 0.500 in
      - AA; Typical
    - - Modulus of Elasticity
      - 68.9 GPa
      - 10000 ksi
      - AA; Typical; Average of tension and compression.  Compression modulus is about
        2% greater than tensile modulus.
    - - Notched Tensile Strength
      - 207 MPa
      - 30000 psi
      - 2.5 cm width x 0.16 cm thick side-notched specimen, Kt = 17.
    - - Ultimate Bearing Strength
      - 241 MPa
      - 35000 psi
      - Edge distance/pin diameter = 2.0
    - - Bearing Yield Strength
      - 207 MPa
      - 30000 psi
      - Edge distance/pin diameter = 2.0
    - - Poissons Ratio
      - '0.33'
      - '0.33'
    - - Fatigue Strength
      - 62.1 MPa@# of Cycles 5.00e+8
      - 9000 psi@# of Cycles 5.00e+8
      - completely reversed stress; RR Moore machine/specimen
    - - Machinability
      - 30 %
      - 30 %
      - 0-100 Scale of Aluminum Alloys
    - - Shear Modulus
      - 26.0 GPa
      - 3770 ksi
    - - Shear Strength
      - 89.6 MPa
      - 13000 psi
      - AA; Typical
  - - - Electrical Properties
      - Metric
      - English
      - Comments
    - - Electrical Resistivity
      - "0.00000299 ohm-cm@Temperature 20.0 \xB0C"
      - "0.00000299 ohm-cm@Temperature 68.0 \xB0F"
      - AA; Typical
  - - - Thermal Properties
      - Metric
      - English
      - Comments
    - - Heat of Fusion
      - 390 J/g
      - 168 BTU/lb
    - - CTE, linear
      - "21.8 \xB5m/m-\xB0C@Temperature -50.0 - 20.0 \xB0C"
      - "12.1 \xB5in/in-\xB0F@Temperature -58.0 - 68.0 \xB0F"
    - - "23.6 \xB5m/m-\xB0C@Temperature 20.0 - 100 \xB0C"
      - "13.1 \xB5in/in-\xB0F@Temperature 68.0 - 212 \xB0F"
      - AA; Typical; average over range
    - - "24.5 \xB5m/m-\xB0C@Temperature 20.0 - 200 \xB0C"
      - "13.6 \xB5in/in-\xB0F@Temperature 68.0 - 392 \xB0F"
    - - "25.5 \xB5m/m-\xB0C@Temperature 20.0 - 300 \xB0C"
      - "14.2 \xB5in/in-\xB0F@Temperature 68.0 - 572 \xB0F"
    - - Specific Heat Capacity
      - "0.904 J/g-\xB0C"
      - "0.216 BTU/lb-\xB0F"
    - - Thermal Conductivity
      - 218 W/m-K
      - "1510 BTU-in/hr-ft\xB2-\xB0F"
      - "AA; Typical at 77\xB0F"
    - - Melting Point
      - "643 - 657.2 \xB0C"
      - "1190 - 1215 \xB0F"
      - AA; Typical range based on typical composition for wrought products >= 1/4
        in. thickness
    - - Solidus
      - "643 \xB0C"
      - "1190 \xB0F"
      - AA; Typical
    - - Liquidus
      - "657.2 \xB0C"
      - "1215 \xB0F"
      - AA; Typical
  - - - Optical Properties
      - Metric
      - English
      - Comments
    - - Emissivity (0-1)
      - '0.050'
      - '0.050'
      - Bare Metal
    - - Reflection Coefficient, Visible (0-1)
      - '0.86'
      - '0.86'
      - Tungsten Filament Source, Bare Metal
  - - - Processing Properties
      - Metric
      - English
      - Comments
    - - Annealing Temperature
      - "343 \xB0C"
      - "650 \xB0F"
  - - &id436
      - Component Elements Properties
      - Metric
      - English
      - Comments
    - &id437
      - Aluminum, Al
      - '>= 99.00 %'
      - '>= 99.00 %'
      - Specified
    - &id438
      - Beryllium, Be
      - <= 0.0008 %
      - <= 0.0008 %
      - welding electrode and filler wire only
    - &id439
      - Copper, Cu
      - 0.05 - 0.20 %
      - 0.05 - 0.20 %
    - &id440
      - Manganese, Mn
      - <= 0.05 %
      - <= 0.05 %
    - &id441
      - Other, each
      - <= 0.05 %
      - <= 0.05 %
    - &id442
      - Other, total
      - <= 0.15 %
      - <= 0.15 %
    - &id443
      - Si+Fe
      - <= 0.95 %
      - <= 0.95 %
    - &id444
      - Zinc, Zn
      - <= 0.10 %
      - <= 0.10 %
  - - *id436
    - *id437
    - *id438
    - *id439
    - *id440
    - *id441
    - *id442
    - *id443
    - *id444
- category: Metal; Nonferrous Metal; Aluminum Alloy; 1000 Series Aluminum
  name: Aluminum 1100-H19 Foil
  notes: 'This is a common commercial grade sold when ''aluminum'' is specified.  As
    with other unalloyed aluminum grades, it is used where the intrinsic formability
    and corrosion resistance of aluminum is needed while high strength is not.  Example
    applications include chemical and food handling, sheet metal, hollowware, heat
    exchangers, and lighting.Data points with the AA note have been provided by the
    Aluminum Association, Inc. and are NOT FOR DESIGN.Composition Notes: The aluminum
    content for unalloyed aluminum not made by a refining process is the difference
    between 100.00 percent and the sum of all other analyzed metallic elements present
    in amounts of 0.010 percent of more each, expressed to the second decimal before
    determining the sum.  For alloys and unalloyed aluminum not made by a refining
    process, when the specified maximum limit is 0.XX, an observed value or a calculated
    value greater than 0.005 but less than 0.010% is rounded off and shown as " less
    than 0.01%".Composition information provided by the Aluminum Association and is
    not for design.'
  properties:
  - - - Physical Properties
      - Metric
      - English
      - Comments
    - - Density
      - 2.71 g/cc
      - "0.0979 lb/in\xB3"
      - AA; Typical
  - - - Mechanical Properties
      - Metric
      - English
      - Comments
    - - Hardness, Brinell
      - '55'
      - '55'
      - 500 kg load with 10 mm ball.  Calculated value.
    - - Tensile Strength, Ultimate
      - 205 MPa
      - 29700 psi
    - - Tensile Strength, Yield
      - 165 MPa
      - 23900 psi
    - - Elongation at Break
      - 3.0 %
      - 3.0 %
      - Foil
    - - Tensile Modulus
      - 69.0 GPa
      - 10000 ksi
      - Compressive Modulus is about 2% higher
    - - Poissons Ratio
      - '0.33'
      - '0.33'
    - - Shear Modulus
      - 26.0 GPa
      - 3770 ksi
    - - Shear Strength
      - 125 MPa
      - 18100 psi
      - Calculated value.
  - - - Electrical Properties
      - Metric
      - English
      - Comments
    - - Electrical Resistivity
      - 0.00000300 ohm-cm
      - 0.00000300 ohm-cm
  - - - Thermal Properties
      - Metric
      - English
      - Comments
    - - CTE, linear
      - "21.8 \xB5m/m-\xB0C@Temperature -50.0 - 20.0 \xB0C"
      - "12.1 \xB5in/in-\xB0F@Temperature -58.0 - 68.0 \xB0F"
    - - "23.6 \xB5m/m-\xB0C@Temperature 20.0 - 100 \xB0C"
      - "13.1 \xB5in/in-\xB0F@Temperature 68.0 - 212 \xB0F"
      - AA; Typical; average over range
    - - "24.5 \xB5m/m-\xB0C@Temperature 20.0 - 200 \xB0C"
      - "13.6 \xB5in/in-\xB0F@Temperature 68.0 - 392 \xB0F"
    - - "25.5 \xB5m/m-\xB0C@Temperature 20.0 - 300 \xB0C"
      - "14.2 \xB5in/in-\xB0F@Temperature 68.0 - 572 \xB0F"
    - - Specific Heat Capacity
      - "0.904 J/g-\xB0C"
      - "0.216 BTU/lb-\xB0F"
    - - Thermal Conductivity
      - 218 W/m-K
      - "1510 BTU-in/hr-ft\xB2-\xB0F"
    - - Melting Point
      - "643 - 657.2 \xB0C"
      - "1190 - 1215 \xB0F"
      - AA; Typical range based on typical composition for wrought products >= 1/4
        in. thickness
    - - Solidus
      - "643 \xB0C"
      - "1190 \xB0F"
      - AA; Typical
    - - Liquidus
      - "657.2 \xB0C"
      - "1215 \xB0F"
      - AA; Typical
  - - - Optical Properties
      - Metric
      - English
      - Comments
    - - Emissivity (0-1)
      - '0.050'
      - '0.050'
      - Bare Metal
    - - Reflection Coefficient, Visible (0-1)
      - '0.86'
      - '0.86'
      - Tungsten Filament Source, Bare Metal
  - - - Processing Properties
      - Metric
      - English
      - Comments
    - - Annealing Temperature
      - "343 \xB0C"
      - "650 \xB0F"
  - - &id445
      - Component Elements Properties
      - Metric
      - English
      - Comments
    - &id446
      - Aluminum, Al
      - '>= 99.00 %'
      - '>= 99.00 %'
      - Specified
    - &id447
      - Beryllium, Be
      - <= 0.0008 %
      - <= 0.0008 %
      - welding electrode and filler wire only
    - &id448
      - Copper, Cu
      - 0.05 - 0.20 %
      - 0.05 - 0.20 %
    - &id449
      - Manganese, Mn
      - <= 0.05 %
      - <= 0.05 %
    - &id450
      - Other, each
      - <= 0.05 %
      - <= 0.05 %
    - &id451
      - Other, total
      - <= 0.15 %
      - <= 0.15 %
    - &id452
      - Si+Fe
      - <= 0.95 %
      - <= 0.95 %
    - &id453
      - Zinc, Zn
      - <= 0.10 %
      - <= 0.10 %
  - - *id445
    - *id446
    - *id447
    - *id448
    - *id449
    - *id450
    - *id451
    - *id452
    - *id453
- category: Metal; Nonferrous Metal; Aluminum Alloy; 1000 Series Aluminum
  name: Aluminum 1100-O
  notes: 'This is a common commercial grade sold when ''aluminum'' is specified.  As
    with other unalloyed aluminum grades, it is used where the intrinsic formability
    and corrosion resistance of aluminum is needed while high strength is not.  Example
    applications include chemical and food handling, sheet metal, hollowware, heat
    exchangers, and lighting.Data points with the AA note have been provided by the
    Aluminum Association, Inc. and are NOT FOR DESIGN.Composition Notes: The aluminum
    content for unalloyed aluminum not made by a refining process is the difference
    between 100.00 percent and the sum of all other analyzed metallic elements present
    in amounts of 0.010 percent of more each, expressed to the second decimal before
    determining the sum.  For alloys and unalloyed aluminum not made by a refining
    process, when the specified maximum limit is 0.XX, an observed value or a calculated
    value greater than 0.005 but less than 0.010% is rounded off and shown as " less
    than 0.01%".Composition information provided by the Aluminum Association and is
    not for design.'
  properties:
  - - - Physical Properties
      - Metric
      - English
      - Comments
    - - Density
      - 2.71 g/cc
      - "0.0979 lb/in\xB3"
      - AA; Typical
  - - - Mechanical Properties
      - Metric
      - English
      - Comments
    - - Hardness, Brinell
      - '23'
      - '23'
      - AA; Typical; 500 g load; 10 mm ball
    - - Tensile Strength, Ultimate
      - 89.6 MPa
      - 13000 psi
      - AA; Typical
    - - 75.0 - 105 MPa
      - 10900 - 15200 psi
      - Wire, rod, and bar (rolled or cold finished)
    - - 75.0 - 105 MPa
      - 10900 - 15200 psi
      - Wire, rod, bar, and shapes (extruded)
    - - 75.0 - 105 MPa
      - 10900 - 15200 psi
      - Extruded tube
    - - 75.0 - 105 MPa
      - 10900 - 15200 psi
      - Sheet and plate
    - - <= 105 MPa
      - <= 15200 psi
      - Wire and rod (rivet and cold heading grade)
    - - "14.0 MPa@Temperature 371 \xB0C"
      - "2030 psi@Temperature 700 \xB0F"
    - - "20.0 MPa@Temperature 316 \xB0C"
      - "2900 psi@Temperature 601 \xB0F"
    - - "28.0 MPa@Temperature 260 \xB0C"
      - "4060 psi@Temperature 500 \xB0F"
    - - "41.0 MPa@Temperature 204 \xB0C"
      - "5950 psi@Temperature 399 \xB0F"
    - - "55.0 MPa@Temperature 149 \xB0C"
      - "7980 psi@Temperature 300 \xB0F"
    - - "69.0 MPa@Temperature 100 \xB0C"
      - "10000 psi@Temperature 212 \xB0F"
    - - "90.0 MPa@Temperature 24.0 \xB0C"
      - "13100 psi@Temperature 75.2 \xB0F"
    - - "97.0 MPa@Temperature -28.0 \xB0C"
      - "14100 psi@Temperature -18.4 \xB0F"
    - - "105 MPa@Temperature -80.0 \xB0C"
      - "15200 psi@Temperature -112 \xB0F"
    - - "170 MPa@Temperature -195 \xB0C"
      - "24700 psi@Temperature -319 \xB0F"
    - - <= 105 MPa@Thickness 0.356 - 12.7 mm
      - <= 15200 psi@Thickness 0.0140 - 0.500 in
      - Drawn tube
    - - Tensile Strength, Yield
      - '>= 20.0 MPa'
      - '>= 2900 psi'
      - Wire, rod, and bar (rolled or cold finished)
    - - '>= 20.0 MPa'
      - '>= 2900 psi'
      - Wire, rod, bar, and shapes (extruded)
    - - '>= 20.0 MPa'
      - '>= 2900 psi'
      - Extruded tube
    - - '>= 25.0 MPa'
      - '>= 3630 psi'
      - Sheet and plate
    - - 34.5 MPa
      - 5000 psi
      - AA; Typical
    - - "11.0 MPa@Temperature 371 \xB0C"
      - "1600 psi@Temperature 700 \xB0F"
    - - "14.0 MPa@Temperature 316 \xB0C"
      - "2030 psi@Temperature 601 \xB0F"
    - - "18.0 MPa@Temperature 260 \xB0C"
      - "2610 psi@Temperature 500 \xB0F"
    - - "24.0 MPa@Temperature 204 \xB0C"
      - "3480 psi@Temperature 399 \xB0F"
    - - "29.0 MPa@Temperature 149 \xB0C"
      - "4210 psi@Temperature 300 \xB0F"
    - - "32.0 MPa@Temperature 100 \xB0C"
      - "4640 psi@Temperature 212 \xB0F"
    - - "34.0 MPa@Temperature -28.0 \xB0C"
      - "4930 psi@Temperature -18.4 \xB0F"
    - - "34.0 MPa@Temperature 24.0 \xB0C"
      - "4930 psi@Temperature 75.2 \xB0F"
    - - "38.0 MPa@Temperature -80.0 \xB0C"
      - "5510 psi@Temperature -112 \xB0F"
    - - "41.0 MPa@Temperature -195 \xB0C"
      - "5950 psi@Temperature -319 \xB0F"
    - - Elongation at Break
      - 15 - 28 %
      - 15 - 28 %
      - Sheet and plate
    - - '>= 25 %'
      - '>= 25 %'
      - Wire, rod, and bar (rolled or cold finished)
    - - '>= 25 %'
      - '>= 25 %'
      - Wire, rod, bar, and shapes (extruded)
    - - '>= 25 %'
      - '>= 25 %'
      - Extruded tube
    - - "40 %@Temperature -28.0 \xB0C"
      - "40 %@Temperature -18.4 \xB0F"
    - - "40 %@Temperature 24.0 \xB0C"
      - "40 %@Temperature 75.2 \xB0F"
    - - "43 %@Temperature -80.0 \xB0C"
      - "43 %@Temperature -112 \xB0F"
    - - "45 %@Temperature 100 \xB0C"
      - "45 %@Temperature 212 \xB0F"
    - - "50 %@Temperature -195 \xB0C"
      - "50 %@Temperature -319 \xB0F"
    - - "55 %@Temperature 149 \xB0C"
      - "55 %@Temperature 300 \xB0F"
    - - "65 %@Temperature 204 \xB0C"
      - "65 %@Temperature 399 \xB0F"
    - - "75 %@Temperature 260 \xB0C"
      - "75 %@Temperature 500 \xB0F"
    - - "80 %@Temperature 316 \xB0C"
      - "80 %@Temperature 601 \xB0F"
    - - "85 %@Temperature 371 \xB0C"
      - "85 %@Temperature 700 \xB0F"
    - - 35 %@Thickness 1.59 mm
      - 35 %@Thickness 0.0625 in
      - AA; Typical
    - - 45 %@Diameter 12.7 mm
      - 45 %@Diameter 0.500 in
      - AA; Typical
    - - Modulus of Elasticity
      - 68.9 GPa
      - 10000 ksi
      - AA; Typical; Average of tension and compression.  Compression modulus is about
        2% greater than tensile modulus.
    - - Notched Tensile Strength
      - 90.0 MPa
      - 13100 psi
      - 2.5 cm width x 0.16 cm thick side-notched specimen, Kt = 17.
    - - Ultimate Bearing Strength
      - 159 MPa
      - 23100 psi
      - Edge distance/pin diameter = 2.0
    - - Bearing Yield Strength
      - 55.0 MPa
      - 7980 psi
      - Edge distance/pin diameter = 2.0
    - - Poissons Ratio
      - '0.33'
      - '0.33'
    - - Fatigue Strength
      - 34.5 MPa@# of Cycles 5.00e+8
      - 5000 psi@# of Cycles 5.00e+8
      - completely reversed stress; RR Moore machine/specimen
    - - Machinability
      - 10 %
      - 10 %
      - 0-100 Scale of Aluminum Alloys
    - - Shear Modulus
      - 26.0 GPa
      - 3770 ksi
    - - Shear Strength
      - 62.1 MPa
      - 9000 psi
      - AA; Typical
  - - - Electrical Properties
      - Metric
      - English
      - Comments
    - - Electrical Resistivity
      - "0.00000299 ohm-cm@Temperature 20.0 \xB0C"
      - "0.00000299 ohm-cm@Temperature 68.0 \xB0F"
      - AA; Typical
  - - - Thermal Properties
      - Metric
      - English
      - Comments
    - - Heat of Fusion
      - 390 J/g
      - 168 BTU/lb
    - - CTE, linear
      - "21.8 \xB5m/m-\xB0C@Temperature -50.0 - 20.0 \xB0C"
      - "12.1 \xB5in/in-\xB0F@Temperature -58.0 - 68.0 \xB0F"
    - - "23.6 \xB5m/m-\xB0C@Temperature 20.0 - 100 \xB0C"
      - "13.1 \xB5in/in-\xB0F@Temperature 68.0 - 212 \xB0F"
      - AA; Typical; average over range
    - - "24.5 \xB5m/m-\xB0C@Temperature 20.0 - 200 \xB0C"
      - "13.6 \xB5in/in-\xB0F@Temperature 68.0 - 392 \xB0F"
    - - "25.5 \xB5m/m-\xB0C@Temperature 20.0 - 300 \xB0C"
      - "14.2 \xB5in/in-\xB0F@Temperature 68.0 - 572 \xB0F"
    - - Specific Heat Capacity
      - "0.904 J/g-\xB0C"
      - "0.216 BTU/lb-\xB0F"
    - - Thermal Conductivity
      - 222 W/m-K
      - "1540 BTU-in/hr-ft\xB2-\xB0F"
      - "AA; Typical at 77\xB0F"
    - - Melting Point
      - "643 - 657.2 \xB0C"
      - "1190 - 1215 \xB0F"
      - AA; Typical range based on typical composition for wrought products >= 1/4
        in. thickness
    - - Solidus
      - "643 \xB0C"
      - "1190 \xB0F"
      - AA; Typical
    - - Liquidus
      - "657.2 \xB0C"
      - "1215 \xB0F"
      - AA; Typical
  - - - Optical Properties
      - Metric
      - English
      - Comments
    - - Emissivity (0-1)
      - '0.050'
      - '0.050'
      - Bare Metal
    - - Reflection Coefficient, Visible (0-1)
      - '0.86'
      - '0.86'
      - Tungsten Filament Source, Bare Metal
  - - - Processing Properties
      - Metric
      - English
      - Comments
    - - Annealing Temperature
      - "343 \xB0C"
      - "650 \xB0F"
  - - &id454
      - Component Elements Properties
      - Metric
      - English
      - Comments
    - &id455
      - Aluminum, Al
      - '>= 99.00 %'
      - '>= 99.00 %'
      - Specified
    - &id456
      - Beryllium, Be
      - <= 0.0008 %
      - <= 0.0008 %
      - welding electrode and filler wire only
    - &id457
      - Copper, Cu
      - 0.05 - 0.20 %
      - 0.05 - 0.20 %
    - &id458
      - Manganese, Mn
      - <= 0.05 %
      - <= 0.05 %
    - &id459
      - Other, each
      - <= 0.05 %
      - <= 0.05 %
    - &id460
      - Other, total
      - <= 0.15 %
      - <= 0.15 %
    - &id461
      - Si+Fe
      - <= 0.95 %
      - <= 0.95 %
    - &id462
      - Zinc, Zn
      - <= 0.10 %
      - <= 0.10 %
  - - *id454
    - *id455
    - *id456
    - *id457
    - *id458
    - *id459
    - *id460
    - *id461
    - *id462
- category: Metal; Nonferrous Metal; Aluminum Alloy; 1000 Series Aluminum
  name: 1110 Aluminum Composition Spec
  notes: 'This data sheet has only a limited amount of property data.  Most MatWeb
    aluminum entries, especially entries with a specific temper in the name, have
    much more property data.  Data points with the AA note have been provided by the
    Aluminum Association, Inc. and are NOT FOR DESIGN.Composition Notes: The aluminum
    content for unalloyed aluminum not made by a refining process is the difference
    between 100.00 percent and the sum of all other analyzed metallic elements present
    in amounts of 0.010 percent of more each, expressed to the second decimal before
    determining the sum.  For alloys and unalloyed aluminum not made by a refining
    process, when the specified maximum limit is 0.XX, an observed value or a calculated
    value greater than 0.005 but less than 0.010% is rounded off and shown as " less
    than 0.01%".Composition information provided by the Aluminum Association and is
    not for design.'
  properties:
  - - - Physical Properties
      - Metric
      - English
      - Comments
    - - Density
      - 2.70 g/cc
      - "0.0975 lb/in\xB3"
      - AA; Typical
  - - &id463
      - Component Elements Properties
      - Metric
      - English
      - Comments
    - &id464
      - Aluminum, Al
      - '>= 99.10 %'
      - '>= 99.10 %'
      - Specified
    - &id465
      - Boron, B
      - <= 0.02 %
      - <= 0.02 %
    - &id466
      - Chromium, Cr
      - <= 0.01 %
      - <= 0.01 %
    - &id467
      - Copper, Cu
      - <= 0.04 %
      - <= 0.04 %
    - &id468
      - Iron, Fe
      - <= 0.80 %
      - <= 0.80 %
    - &id469
      - Magnesium, Mg
      - <= 0.25 %
      - <= 0.25 %
    - &id470
      - Manganese, Mn
      - <= 0.01 %
      - <= 0.01 %
    - &id471
      - Other, each
      - <= 0.03 %
      - <= 0.03 %
    - &id472
      - Silicon, Si
      - <= 0.30 %
      - <= 0.30 %
    - &id473
      - V+Ti
      - '>= 0.03 %'
      - '>= 0.03 %'
  - - *id463
    - *id464
    - *id465
    - *id466
    - *id467
    - *id468
    - *id469
    - *id470
    - *id471
    - *id472
    - *id473
- category: Metal; Nonferrous Metal; Aluminum Alloy; 1000 Series Aluminum
  name: 1120 Aluminum Composition Spec
  notes: 'This data sheet has only a limited amount of property data.  Most MatWeb
    aluminum entries, especially entries with a specific temper in the name, have
    much more property data.  Data points with the AA note have been provided by the
    Aluminum Association, Inc. and are NOT FOR DESIGN.Composition Notes: The aluminum
    content for unalloyed aluminum not made by a refining process is the difference
    between 100.00 percent and the sum of all other analyzed metallic elements present
    in amounts of 0.010 percent of more each, expressed to the second decimal before
    determining the sum.  For alloys and unalloyed aluminum not made by a refining
    process, when the specified maximum limit is 0.XX, an observed value or a calculated
    value greater than 0.005 but less than 0.010% is rounded off and shown as " less
    than 0.01%".Composition information provided by the Aluminum Association and is
    not for design.'
  properties:
  - - - Physical Properties
      - Metric
      - English
      - Comments
    - - Density
      - 2.71 g/cc
      - "0.0979 lb/in\xB3"
      - AA; Typical
  - - &id474
      - Component Elements Properties
      - Metric
      - English
      - Comments
    - &id475
      - Aluminum, Al
      - '>= 99.20 %'
      - '>= 99.20 %'
      - Specified
    - &id476
      - Boron, B
      - <= 0.05 %
      - <= 0.05 %
    - &id477
      - Chromium, Cr
      - <= 0.01 %
      - <= 0.01 %
    - &id478
      - Copper, Cu
      - 0.05 - 0.35 %
      - 0.05 - 0.35 %
    - &id479
      - Gallium, Ga
      - <= 0.03 %
      - <= 0.03 %
    - &id480
      - Iron, Fe
      - <= 0.40 %
      - <= 0.40 %
    - &id481
      - Magnesium, Mg
      - <= 0.20 %
      - <= 0.20 %
    - &id482
      - Manganese, Mn
      - <= 0.01 %
      - <= 0.01 %
    - &id483
      - Other, each
      - <= 0.03 %
      - <= 0.03 %
    - &id484
      - Other, total
      - <= 0.10 %
      - <= 0.10 %
    - &id485
      - Silicon, Si
      - <= 0.10 %
      - <= 0.10 %
    - &id486
      - V+Ti
      - '>= 0.02 %'
      - '>= 0.02 %'
    - &id487
      - Zinc, Zn
      - <= 0.05 %
      - <= 0.05 %
  - - *id474
    - *id475
    - *id476
    - *id477
    - *id478
    - *id479
    - *id480
    - *id481
    - *id482
    - *id483
    - *id484
    - *id485
    - *id486
    - *id487
- category: Metal; Nonferrous Metal; Aluminum Alloy; 1000 Series Aluminum
  name: Aluminum 1145-H18
  notes: 'Data points with the AA note have been provided by the Aluminum Association,
    Inc. and are NOT FOR DESIGN.Composition Notes: The aluminum content for unalloyed
    aluminum not made by a refining process is the difference between 100.00 percent
    and the sum of all other analyzed metallic elements present in amounts of 0.010
    percent of more each, expressed to the second decimal before determining the sum.  For
    alloys and unalloyed aluminum not made by a refining process, when the specified
    maximum limit is 0.XX, an observed value or a calculated value greater than 0.005
    but less than 0.010% is rounded off and shown as " less than 0.01%".Composition
    information provided by the Aluminum Association and is not for design.'
  properties:
  - - - Physical Properties
      - Metric
      - English
      - Comments
    - - Density
      - 2.70 g/cc
      - "0.0975 lb/in\xB3"
      - AA; Typical
  - - - Mechanical Properties
      - Metric
      - English
      - Comments
    - - Hardness, Brinell
      - '39'
      - '39'
      - 500 kg load with 10 mm ball.  Calculated value.
    - - Tensile Strength, Ultimate
      - 145 MPa
      - 21000 psi
    - - Tensile Strength, Yield
      - 115 MPa
      - 16700 psi
    - - Elongation at Break
      - 5.0 %@Thickness 1.60 mm
      - 5.0 %@Thickness 0.0630 in
      - In 5 cm
    - - Tensile Modulus
      - 69.0 GPa
      - 10000 ksi
      - Compressive Modulus is about 2% higher
    - - Poissons Ratio
      - '0.33'
      - '0.33'
    - - Shear Modulus
      - 26.0 GPa
      - 3770 ksi
      - Calculated
    - - Shear Strength
      - 85.0 MPa
      - 12300 psi
      - Calculated value.
  - - - Electrical Properties
      - Metric
      - English
      - Comments
    - - Electrical Resistivity
      - 0.00000290 ohm-cm
      - 0.00000290 ohm-cm
  - - - Thermal Properties
      - Metric
      - English
      - Comments
    - - Heat of Fusion
      - 390 J/g
      - 168 BTU/lb
    - - CTE, linear
      - "21.8 \xB5m/m-\xB0C@Temperature -50.0 - 20.0 \xB0C"
      - "12.1 \xB5in/in-\xB0F@Temperature -58.0 - 68.0 \xB0F"
    - - "23.6 \xB5m/m-\xB0C@Temperature 20.0 - 100 \xB0C"
      - "13.1 \xB5in/in-\xB0F@Temperature 68.0 - 212 \xB0F"
    - - "24.5 \xB5m/m-\xB0C@Temperature 20.0 - 200 \xB0C"
      - "13.6 \xB5in/in-\xB0F@Temperature 68.0 - 392 \xB0F"
    - - "25.5 \xB5m/m-\xB0C@Temperature 20.0 - 300 \xB0C"
      - "14.2 \xB5in/in-\xB0F@Temperature 68.0 - 572 \xB0F"
    - - Specific Heat Capacity
      - "0.904 J/g-\xB0C"
      - "0.216 BTU/lb-\xB0F"
    - - Thermal Conductivity
      - 227 W/m-K
      - "1580 BTU-in/hr-ft\xB2-\xB0F"
    - - Melting Point
      - "646 - 657 \xB0C"
      - "1190 - 1210 \xB0F"
    - - Solidus
      - "646 \xB0C"
      - "1190 \xB0F"
    - - Liquidus
      - "657 \xB0C"
      - "1210 \xB0F"
  - - - Optical Properties
      - Metric
      - English
      - Comments
    - - Emissivity (0-1)
      - '0.040'
      - '0.040'
      - At 9.3 micron wavelength
    - - Reflection Coefficient, Visible (0-1)
      - '0.96'
      - '0.96'
      - 0.3-10 micron wavelength
  - - - Processing Properties
      - Metric
      - English
      - Comments
    - - Annealing Temperature
      - "343 \xB0C"
      - "650 \xB0F"
  - - &id488
      - Component Elements Properties
      - Metric
      - English
      - Comments
    - &id489
      - Aluminum, Al
      - '>= 99.45 %'
      - '>= 99.45 %'
      - Specified
    - &id490
      - Copper, Cu
      - <= 0.05 %
      - <= 0.05 %
    - &id491
      - Magnesium, Mg
      - <= 0.05 %
      - <= 0.05 %
    - &id492
      - Manganese, Mn
      - <= 0.05 %
      - <= 0.05 %
    - &id493
      - Other, each
      - <= 0.03 %
      - <= 0.03 %
    - &id494
      - Si+Fe
      - <= 0.55 %
      - <= 0.55 %
    - &id495
      - Titanium, Ti
      - <= 0.03 %
      - <= 0.03 %
    - &id496
      - Vanadium, V
      - <= 0.05 %
      - <= 0.05 %
    - &id497
      - Zinc, Zn
      - <= 0.05 %
      - <= 0.05 %
  - - *id488
    - *id489
    - *id490
    - *id491
    - *id492
    - *id493
    - *id494
    - *id495
    - *id496
    - *id497
- category: Metal; Nonferrous Metal; Aluminum Alloy; 1000 Series Aluminum
  name: Aluminum 1145-H19 Foil
  notes: 'Data points with the AA note have been provided by the Aluminum Association,
    Inc. and are NOT FOR DESIGN.Composition Notes: The aluminum content for unalloyed
    aluminum not made by a refining process is the difference between 100.00 percent
    and the sum of all other analyzed metallic elements present in amounts of 0.010
    percent of more each, expressed to the second decimal before determining the sum.  For
    alloys and unalloyed aluminum not made by a refining process, when the specified
    maximum limit is 0.XX, an observed value or a calculated value greater than 0.005
    but less than 0.010% is rounded off and shown as " less than 0.01%".Composition
    information provided by the Aluminum Association and is not for design.'
  properties:
  - - - Physical Properties
      - Metric
      - English
      - Comments
    - - Density
      - 2.70 g/cc
      - "0.0975 lb/in\xB3"
      - AA; Typical
  - - - Mechanical Properties
      - Metric
      - English
      - Comments
    - - Hardness, Brinell
      - '45'
      - '45'
      - 500 kg load with 10 mm ball.  Calculated value.
    - - Tensile Strength, Ultimate
      - 165 MPa
      - 23900 psi
    - - Tensile Strength, Yield
      - 145 MPa
      - 21000 psi
    - - Elongation at Break
      - 2.5 %
      - 2.5 %
      - Foil
    - - Tensile Modulus
      - 69.0 GPa
      - 10000 ksi
      - Compressive Modulus is about 2% higher
    - - Poissons Ratio
      - '0.33'
      - '0.33'
    - - Shear Modulus
      - 26.0 GPa
      - 3770 ksi
      - Calculated
    - - Shear Strength
      - 100 MPa
      - 14500 psi
      - Calculated value.
  - - - Electrical Properties
      - Metric
      - English
      - Comments
    - - Electrical Resistivity
      - 0.00000290 ohm-cm
      - 0.00000290 ohm-cm
  - - - Thermal Properties
      - Metric
      - English
      - Comments
    - - Heat of Fusion
      - 390 J/g
      - 168 BTU/lb
    - - CTE, linear
      - "21.8 \xB5m/m-\xB0C@Temperature -50.0 - 20.0 \xB0C"
      - "12.1 \xB5in/in-\xB0F@Temperature -58.0 - 68.0 \xB0F"
    - - "23.6 \xB5m/m-\xB0C@Temperature 20.0 - 100 \xB0C"
      - "13.1 \xB5in/in-\xB0F@Temperature 68.0 - 212 \xB0F"
    - - "24.5 \xB5m/m-\xB0C@Temperature 20.0 - 200 \xB0C"
      - "13.6 \xB5in/in-\xB0F@Temperature 68.0 - 392 \xB0F"
    - - "25.5 \xB5m/m-\xB0C@Temperature 20.0 - 300 \xB0C"
      - "14.2 \xB5in/in-\xB0F@Temperature 68.0 - 572 \xB0F"
    - - Specific Heat Capacity
      - "0.904 J/g-\xB0C"
      - "0.216 BTU/lb-\xB0F"
    - - Thermal Conductivity
      - 225 W/m-K
      - "1560 BTU-in/hr-ft\xB2-\xB0F"
    - - Melting Point
      - "646 - 657 \xB0C"
      - "1190 - 1210 \xB0F"
    - - Solidus
      - "646 \xB0C"
      - "1190 \xB0F"
    - - Liquidus
      - "657 \xB0C"
      - "1210 \xB0F"
  - - - Optical Properties
      - Metric
      - English
      - Comments
    - - Emissivity (0-1)
      - '0.040'
      - '0.040'
      - At 9.3 micron wavelength
    - - Reflection Coefficient, Visible (0-1)
      - '0.96'
      - '0.96'
      - 0.3-10 micron wavelength
  - - - Processing Properties
      - Metric
      - English
      - Comments
    - - Annealing Temperature
      - "343 \xB0C"
      - "650 \xB0F"
  - - &id498
      - Component Elements Properties
      - Metric
      - English
      - Comments
    - &id499
      - Aluminum, Al
      - '>= 99.45 %'
      - '>= 99.45 %'
      - Specified
    - &id500
      - Copper, Cu
      - <= 0.05 %
      - <= 0.05 %
    - &id501
      - Magnesium, Mg
      - <= 0.05 %
      - <= 0.05 %
    - &id502
      - Manganese, Mn
      - <= 0.05 %
      - <= 0.05 %
    - &id503
      - Other, each
      - <= 0.03 %
      - <= 0.03 %
    - &id504
      - Si+Fe
      - <= 0.55 %
      - <= 0.55 %
    - &id505
      - Titanium, Ti
      - <= 0.03 %
      - <= 0.03 %
    - &id506
      - Vanadium, V
      - <= 0.05 %
      - <= 0.05 %
    - &id507
      - Zinc, Zn
      - <= 0.05 %
      - <= 0.05 %
  - - *id498
    - *id499
    - *id500
    - *id501
    - *id502
    - *id503
    - *id504
    - *id505
    - *id506
    - *id507
- category: Metal; Nonferrous Metal; Aluminum Alloy; 1000 Series Aluminum
  name: Aluminum 1145-O
  notes: 'Data points with the AA note have been provided by the Aluminum Association,
    Inc. and are NOT FOR DESIGN.Composition Notes: The aluminum content for unalloyed
    aluminum not made by a refining process is the difference between 100.00 percent
    and the sum of all other analyzed metallic elements present in amounts of 0.010
    percent of more each, expressed to the second decimal before determining the sum.  For
    alloys and unalloyed aluminum not made by a refining process, when the specified
    maximum limit is 0.XX, an observed value or a calculated value greater than 0.005
    but less than 0.010% is rounded off and shown as " less than 0.01%".Composition
    information provided by the Aluminum Association and is not for design.'
  properties:
  - - - Physical Properties
      - Metric
      - English
      - Comments
    - - Density
      - 2.70 g/cc
      - "0.0975 lb/in\xB3"
      - AA; Typical
  - - - Mechanical Properties
      - Metric
      - English
      - Comments
    - - Hardness, Brinell
      - '21'
      - '21'
      - 500 kg load with 10 mm ball.  Calculated value.
    - - Tensile Strength, Ultimate
      - 75.0 MPa
      - 10900 psi
    - - Tensile Strength, Yield
      - 35.0 MPa
      - 5080 psi
    - - Elongation at Break
      - 2.4 %
      - 2.4 %
      - Foil
    - - 40 %@Thickness 1.60 mm
      - 40 %@Thickness 0.0630 in
      - In 5 cm
    - - Tensile Modulus
      - 69.0 GPa
      - 10000 ksi
      - Compressive Modulus is about 2% higher
    - - Poissons Ratio
      - '0.33'
      - '0.33'
    - - Shear Modulus
      - 26.0 GPa
      - 3770 ksi
      - Calculated
    - - Shear Strength
      - 55.0 MPa
      - 7980 psi
      - Calculated value.
  - - - Electrical Properties
      - Metric
      - English
      - Comments
    - - Electrical Resistivity
      - 0.00000280 ohm-cm
      - 0.00000280 ohm-cm
  - - - Thermal Properties
      - Metric
      - English
      - Comments
    - - Heat of Fusion
      - 390 J/g
      - 168 BTU/lb
    - - CTE, linear
      - "21.8 \xB5m/m-\xB0C@Temperature -50.0 - 20.0 \xB0C"
      - "12.1 \xB5in/in-\xB0F@Temperature -58.0 - 68.0 \xB0F"
    - - "23.6 \xB5m/m-\xB0C@Temperature 20.0 - 100 \xB0C"
      - "13.1 \xB5in/in-\xB0F@Temperature 68.0 - 212 \xB0F"
    - - "24.5 \xB5m/m-\xB0C@Temperature 20.0 - 200 \xB0C"
      - "13.6 \xB5in/in-\xB0F@Temperature 68.0 - 392 \xB0F"
    - - "25.5 \xB5m/m-\xB0C@Temperature 20.0 - 300 \xB0C"
      - "14.2 \xB5in/in-\xB0F@Temperature 68.0 - 572 \xB0F"
    - - Specific Heat Capacity
      - "0.904 J/g-\xB0C"
      - "0.216 BTU/lb-\xB0F"
    - - Thermal Conductivity
      - 230 W/m-K
      - "1600 BTU-in/hr-ft\xB2-\xB0F"
    - - Melting Point
      - "646 - 657 \xB0C"
      - "1190 - 1210 \xB0F"
    - - Solidus
      - "646 \xB0C"
      - "1190 \xB0F"
    - - Liquidus
      - "657 \xB0C"
      - "1210 \xB0F"
  - - - Optical Properties
      - Metric
      - English
      - Comments
    - - Emissivity (0-1)
      - '0.040'
      - '0.040'
      - At 9.3 micron wavelength
    - - Reflection Coefficient, Visible (0-1)
      - '0.96'
      - '0.96'
      - 0.3-10 micron wavelength
  - - - Processing Properties
      - Metric
      - English
      - Comments
    - - Annealing Temperature
      - "343 \xB0C"
      - "650 \xB0F"
  - - &id508
      - Component Elements Properties
      - Metric
      - English
      - Comments
    - &id509
      - Aluminum, Al
      - '>= 99.45 %'
      - '>= 99.45 %'
      - Specified
    - &id510
      - Copper, Cu
      - <= 0.05 %
      - <= 0.05 %
    - &id511
      - Magnesium, Mg
      - <= 0.05 %
      - <= 0.05 %
    - &id512
      - Manganese, Mn
      - <= 0.05 %
      - <= 0.05 %
    - &id513
      - Other, each
      - <= 0.03 %
      - <= 0.03 %
    - &id514
      - Si+Fe
      - <= 0.55 %
      - <= 0.55 %
    - &id515
      - Titanium, Ti
      - <= 0.03 %
      - <= 0.03 %
    - &id516
      - Vanadium, V
      - <= 0.05 %
      - <= 0.05 %
    - &id517
      - Zinc, Zn
      - <= 0.05 %
      - <= 0.05 %
  - - *id508
    - *id509
    - *id510
    - *id511
    - *id512
    - *id513
    - *id514
    - *id515
    - *id516
    - *id517
- category: Metal; Nonferrous Metal; Aluminum Alloy; 1000 Series Aluminum
  name: 1150 Aluminum Composition Spec
  notes: 'This data sheet has only a limited amount of property data.  Most MatWeb
    aluminum entries, especially entries with a specific temper in the name, have
    much more property data.  Data points with the AA note have been provided by the
    Aluminum Association, Inc. and are NOT FOR DESIGN.Composition Notes: The aluminum
    content for unalloyed aluminum not made by a refining process is the difference
    between 100.00 percent and the sum of all other analyzed metallic elements present
    in amounts of 0.010 percent of more each, expressed to the second decimal before
    determining the sum.  For alloys and unalloyed aluminum not made by a refining
    process, when the specified maximum limit is 0.XX, an observed value or a calculated
    value greater than 0.005 but less than 0.010% is rounded off and shown as " less
    than 0.01%".Composition information provided by the Aluminum Association and is
    not for design.'
  properties:
  - - - Physical Properties
      - Metric
      - English
      - Comments
    - - Density
      - 2.705 g/cc
      - "0.09772 lb/in\xB3"
      - AA; Typical
  - - &id518
      - Component Elements Properties
      - Metric
      - English
      - Comments
    - &id519
      - Aluminum, Al
      - '>= 99.50 %'
      - '>= 99.50 %'
      - Specified
    - &id520
      - Copper, Cu
      - 0.05 - 0.20 %
      - 0.05 - 0.20 %
    - &id521
      - Magnesium, Mg
      - <= 0.05 %
      - <= 0.05 %
    - &id522
      - Manganese, Mn
      - <= 0.05 %
      - <= 0.05 %
    - &id523
      - Other, each
      - <= 0.03 %
      - <= 0.03 %
    - &id524
      - Si+Fe
      - <= 0.45 %
      - <= 0.45 %
    - &id525
      - Titanium, Ti
      - <= 0.03 %
      - <= 0.03 %
    - &id526
      - Zinc, Zn
      - <= 0.05 %
      - <= 0.05 %
  - - *id518
    - *id519
    - *id520
    - *id521
    - *id522
    - *id523
    - *id524
    - *id525
    - *id526
